Repository: LP404/Summer-Project-Swanepoel-Code

#  Summer Project: 
Swanepoel Method Code that aims to interpret transmittance and reflectance data from a Spectrophotomer and apply the Swanepoel method to said data to obtain the refractive index and thickness of semiconductor samples.

## How to use:
- Put data (.txt) in the *Data* folder. *TransVSlowSam9.txt* is an example of how the txt should be formatted, if you are using a txt output from a Shimadzu UV-2700, you should be good to go.
- Run *code.py* **Note: Code.py is still unfinished, this message will be updated once I am happy with the code**
- A csv output can be found in *CSVout*
- Run *plotter.py* **Note: Also unfinished**

File: CSVout/Hidden/MN1096VSlowTrans.csv
λ (nm),TM,Tm,TM Corrected,Tm Corrected,n1,Δn1,d1 (nm),Δd1 (nm),m,Δm,d2 (nm),Δd2 (nm),n2,Δn2,κ,α1 (cm^-1),α2 (cm^-1),discarded
517.0,0.8528531587394818,0.8526317287585412,0.8819474991543582,0.852852430462249,1.9036834457274208,0.006862889187825813,1566.7946145834621,7.566577132651304,21.0,0.10141604924262584,2851.5770372346246,13.771222725110848,1.9228964145450929,0.009286312260284467,-0.0005755161114479416,-139.8868230365507,-139.8868230365507,yes
522.0,0.8537414351570856,0.8527448965960132,0.8776975110629395,0.8582433756785882,1.869574187610245,0.006479645907248638,1842.1880418823741,10.227632932052163,20.5,0.11381382917502231,2861.8816174602816,15.888863684329806,1.8952670656762491,0.010522322051410848,-0.000522750837536367,-125.84445906989747,-125.84445906989745,no
540.0,0.8569229510910529,0.8558797309851088,0.8624754421618022,0.8569227682521429,1.8160470731064928,0.0067982723223404175,2431.433651367468,16.43206625876108,19.0,0.12840541988092918,2824.816644881747,19.09061933540412,1.817161021758557,0.012280701262640305,-0.00021343347709833872,-49.668225457945645,-49.668225457945645,no
545.0,0.8577083730809087,0.8567460725643373,0.8628722316155595,0.8602372204019326,1.8040281375191525,0.006704872323149709,2569.088247982708,17.97736094872875,18.5,0.12945494488662676,2794.4408932183187,19.554280638946675,1.7857237818597125,0.012495717500723664,-0.00017795590900136941,-41.0322918445208,-41.0322918445208,no
569.0,0.861478398632217,0.8603095172220551,0.8647768209935944,0.8631338415214624,1.7965663707926027,0.0067012515714697145,3444.234148779657,29.787983811180602,18.0,0.1556757425424252,2850.4374139769384,24.65244227730945,1.813973019965998,0.015688422046396235,-0.0002830039068787559,-62.50144075834864,-62.50144075834865,no
575.0,0.8625759605578144,0.8612003783864846,0.8657930313860426,0.8652698768322076,1.7914250332963357,0.006660224840762467,3153.1081196253226,24.276589614506094,17.5,0.13473699668260647,2808.518306089639,21.623504096607956,1.7821815576457583,0.013721473749732512,-0.00024219880866063203,-52.93147812149159,-52.93147812149158,no
596.0,0.8664174272974053,0.8642452082678713,0.869349767759611,0.8670815765681229,1.7952950331521627,0.006640781360020866,2736.370596289895,16.946856805803566,17.0,0.10528419143564693,2821.820317246221,17.47606296929112,1.7944907867892494,0.011113618325048471,-0.0003242211824285805,-68.3604620708607,-68.3604620708607,no
607.0,0.8678145182287978,0.8658401191581215,0.8706120027398279,0.8680305621440785,1.7948674989497895,0.0065871673425032225,2953.892592106644,19.104989245881665,16.5,0.10671759812777468,2790.0388206539637,18.045226765056977,1.7738573307429655,0.011472835985347568,-0.00030038999736463806,-62.18800717842532,-62.18800717842532,no
633.0,0.8711252929132087,0.8695390341633632,0.8736032007530556,0.8712658256402238,1.7910837550909684,0.006577664279047485,2611.848535850546,13.613230969155284,16.0,0.08339369320876579,2827.3384679002916,14.736387299338675,1.7937823419464585,0.009349383394224023,-0.0004158898716801606,-82.56281614993961,-82.56281614993961,no
642.0,0.8722433727688984,0.8708156005256642,0.8746735585152079,0.8723823769928519,1.789690516014293,0.0065266019287581085,3162.476780223257,19.57371116047837,15.5,0.09593509899731077,2780.089605146158,17.206978805876858,1.762433657652963,0.010908338543427711,-0.00036614143482792584,-71.66774092400236,-71.66774092400235,no
677.0,0.8765793409897439,0.8762633970765236,0.8788244581294079,0.8765434246963617,1.7859807719026393,0.006499224817648483,1399.0284342060263,3.1760273476350513,15.0,0.054585342573913065,2842.9757362901746,10.34565363298146,1.7985643446352968,0.006545016726209541,-0.0005550193753936493,-103.02184888252197,-103.02184888252195,yes
679.0,0.8768271784210038,0.8765746997365726,0.8790367548647988,0.8767811988508479,1.7854821066167976,0.006462408768266212,3151.314319759451,4.573759815566545,14.5,0.05248158286918702,2757.0984787564307,9.979096020094143,1.743748424924354,0.0063113570665987466,-0.0004249925617633818,-78.654109565016,-78.65410956501601,yes
799.0,0.8918501322087892,0.8765746997365726,0.8919053680878393,0.8767811988508479,1.8222713309054284,0.006496979538364158,2497.354618291006,2.515706016538935,13.0,0.04634915369972276,2850.0146558413535,10.161212871542567,1.8396541455171667,0.006558954826531331,-0.0009290718021559381,-146.12090855121525,-146.12090855121528,yes

File: CSVout/Hidden/SampleCVSlowTrans.csv
λ (nm),TM,Tm,TM Corrected,Tm Corrected,n1,Δn1,d1 (nm),Δd1 (nm),m,Δm,d2 (nm),Δd2 (nm),n2,Δn2,κ,α1 (cm^-1),α2 (cm^-1),discarded
273.0,0.5443189881981431,0.5375696779712722,0.5628366857552087,0.5443053643468757,2.1263406318706815,0.016843045211526467,923.9324561799111,9.223490919945798,10.0,0.0998286277124761,641.9479454705805,6.4084782459171485,1.9918202734726238,0.01988406845506609,0.012418996014747037,5716.546028555342,5716.546028555342,yes
277.0,0.5524289971767389,0.5411647341135343,0.5674165952395944,0.5412167979836584,2.1698325446301525,0.015498088687388327,504.03355310886747,2.698391074805393,10.5,0.07499653907408542,670.2130095702278,4.787014872399426,2.1220546759689105,0.01515683394510934,0.01137661272665403,5161.109453399631,5161.109453399631,no
291.0,0.5809974207646568,0.5597359864666533,0.5835498442273047,0.5597917242945948,2.1090598712039066,0.015925138726019486,722.933821248879,4.9278998099608025,10.0,0.07550823446718467,689.88084210689,5.209168438022585,2.123149082712577,0.01603152387462493,0.010729967880784385,4633.565397598167,4633.565397598167,no
300.0,0.587914624675002,0.5716311252777097,0.5901642612116591,0.5716892163254228,2.0523999104507795,0.014327536641323715,827.3942285544293,5.990945088052435,9.5,0.06878701394368512,694.309131833386,5.027310729752741,2.079372812965926,0.015056194387327042,0.010781440896079178,4516.119401897987,4516.119401897987,no
316.0,0.6001692719574095,0.5769130698521144,0.601882485536491,0.5769722434381307,2.0716966901928626,0.014992313433690362,645.4819200910214,3.3014327976732205,9.0,0.06513058670313944,686.3939140954172,4.967248703833202,2.074995185991261,0.015016183763311198,0.011096377794792112,4412.696071085546,4412.696071085546,no
329.0,0.6039015349729694,0.5812166317018486,0.6053337690077103,0.5812766873059315,2.051981614797465,0.013620172493780332,638.4428546465032,2.9615224674974665,8.5,0.05641934867362821,681.4144873018321,4.522936652981608,2.0403389724418286,0.01354289363512798,0.011687663809661058,4464.1797887001185,4464.179788700118,no
350.0,0.6099305752288737,0.588413614313241,0.6109089192304491,0.5884751743094294,2.023485502270909,0.014414007335362449,707.9382438874178,3.1888685996964155,8.0,0.056986846979376754,691.8754784399562,4.928475252330108,2.04289258817705,0.014552250914718559,0.011878481622159986,4264.840068569049,4264.84006856905,no
368.0,0.6156316816543014,0.5945824565515775,0.6164546569009152,0.5946453060267133,2.007024431055775,0.013135343765241761,687.3912042438726,2.705080281338586,7.5,0.04908514152340954,687.5850530997596,4.500027952104368,2.0137084083459493,0.013179088294738756,0.01243414969174513,4245.981883176336,4245.981883176337,no
394.0,0.6238666131576969,0.6013319913256401,0.624465166869366,0.6013962835988207,1.999593676601875,0.013803417932610133,678.7650310419293,2.2853636686991923,7.0,0.04832177989904148,689.6401084561757,4.76066250433863,2.012249199354394,0.013890780416175067,0.012813989887668624,4086.937715154685,4086.9377151546855,no
419.0,0.6298928097517684,0.607832120657705,0.6303786630202812,0.6078978024153767,1.9803963356659615,0.012563614186974582,697.0332166695651,2.1126387410561094,6.5,0.041235933810124546,687.6148857052267,4.362221832891859,1.9870778442500698,0.012606001609393978,0.013482134828560914,4043.47262359084,4043.4726235908406,no
455.0,0.6385705328472315,0.6144292013417777,0.6388940974775992,0.6144963241072898,1.9740079071016925,0.01322347769471565,680.2522337730023,1.6935655067334185,6.0,0.040192780324160376,691.4865918668688,4.632128114001233,1.9918202734726238,0.013342799116149034,0.013988242902160584,3863.3284516973413,3863.3284516973417,no
490.0,0.6453756677481438,0.6208430297846262,0.645635050208188,0.6209115535299831,1.9644869162348928,0.011979103717831698,688.6825833820131,1.4891032656322265,5.5,0.03353805510415346,685.9297401596336,4.182681713282084,1.9662841161204108,0.011990062733976004,0.014921485720089157,3826.712646438947,3826.712646438947,no
543.0,0.6556903690759418,0.6298626478385099,0.6558524691268793,0.6299331907085717,1.9566773910383877,0.01258571179939321,662.1904749806866,1.1125922707475473,5.0,0.03216092713350694,693.7781395223202,4.462509638399471,1.980876206035961,0.012741363064564045,0.015339598509728143,3549.964639939512,3549.964639939512,no
593.0,0.6644690377651272,0.6383651093687457,0.6645977424702739,0.638437555593254,1.9468979245996405,0.011307486997136428,608.5938147550123,0.8046755136447216,4.5,0.02613577776430042,685.3209832633495,3.9803104257295003,1.9469495969823065,0.011307787107783074,0.016534195137449574,3503.7912969195054,3503.791296919505,no
679.0,0.6795683479105261,0.6528980034674692,0.6796396126209125,0.6529738185937487,1.9340552392130623,0.011715510621390226,809.6500838596576,1.0296954148550914,4.0,0.024229940042782002,702.1516099780839,4.253272852677957,1.9816058105317385,0.012003547494403114,0.01637413138683466,3030.388858544555,3030.3888585445548,yes
754.0,0.6795683479105261,0.665578367683406,0.6796396126209125,0.6656571222724776,1.8560215713662145,0.010814875557057587,744.6344320829296,0.9041304622516356,3.5,0.020394194245187954,710.92923722256,4.142522559571485,1.9254262643568696,0.011219290640023031,0.01805839093548229,3009.660917695686,3009.660917695685,yes

File: CSVout/Hidden/SampleItalyVSlowTrans.csv
λ (nm),TM,Tm,TM Corrected,Tm Corrected,n1,Δn1,d1 (nm),Δd1 (nm),m,Δm,d2 (nm),Δd2 (nm),n2,Δn2,κ,α1 (cm^-1),α2 (cm^-1),discarded
322.0,0.5022209427066797,0.5017507100633665,0.5302460399614781,0.502216704821869,2.1390744478858057,0.01979298953676521,221.45290381537768,0.4035342099971867,11.0,0.1017836873885375,827.928173210802,7.6608711238410185,2.093527767790818,0.019371543259640304,0.013362793107873435,5214.963063246646,5214.963063246647,yes
325.0,0.5035092277076549,0.5020325753836709,0.5306772960227479,0.5021688851223114,2.14003285048961,0.017725602709384447,224.9011179524324,0.40887160813424395,11.5,0.09525294488413313,873.2342587976889,7.2328812803646185,2.2090796251039473,0.01829750780649459,0.012131879464857335,4690.882880127098,4690.882880127099,no
419.0,0.5441550517988247,0.5432616535049078,0.5442835694726087,0.5434212908174612,1.8374289423237093,0.01690963290597849,1320.4448089599725,7.6668892114695995,7.0,0.06442014034684561,798.1261023054241,7.345056503570897,1.73357338874378,0.01595386300063301,0.01864845904185894,5592.922379634768,5592.922379634768,no
421.0,0.5449820665352774,0.5441388679330192,0.5451181060473008,0.5442990015769325,1.8361987406193898,0.016804561613356958,999.9521290407203,4.261068535589255,7.5,0.068638655126004,859.792551359366,7.868667255021681,1.8662659307734353,0.017079731146102492,0.016571556640314778,4946.420959597155,4946.420959597155,no
467.0,0.5642038938946473,0.5573938208944865,0.564514759162114,0.5575618882937892,1.87108764500612,0.01606445329028847,968.4572251859503,3.2612767809089136,7.0,0.06009936163714633,873.5560861418942,7.500023304481694,1.9321689082180078,0.01658887399414918,0.01648592909302121,4436.151925159543,4436.151925159543,no
485.0,0.5702977296429996,0.562580541618539,0.5705815981781339,0.5627517135308201,1.8728242320677542,0.01533995747303934,914.4091644440782,2.680716823163756,6.5,0.05324029979293244,841.6433176217976,6.893745007523502,1.8633106403050688,0.015262033399569656,0.01787710249731234,4631.96485550748,4631.96485550748,no
540.0,0.5889177833185204,0.5776353159919343,0.5891191618381946,0.5778158340111273,1.8847763618638924,0.014959838915944844,910.3472511458342,2.1239700482291477,6.0,0.04762317445816468,859.5184196802799,6.822165941739995,1.9150282235014822,0.015199953863353377,0.017685162093921316,4115.524097170955,4115.524097170955,no
568.0,0.5972183342830475,0.5852913063039591,0.5973945101164985,0.5854765772143079,1.8827451088600904,0.01399559161513442,747.8069880250853,1.3178517191396761,5.5,0.04088485133807855,829.6396536362345,6.167217073289533,1.8464654846353796,0.013725903061856485,0.01919876400799977,4247.513800389875,4247.513800389875,no
645.0,0.6200670989466601,0.6037187146568421,0.6201738998375479,0.6039159379011154,1.8970002339396872,0.013696536894754804,675.3101479133817,0.7958470920376957,5.0,0.036100514511560856,850.0262525804557,6.137277013297687,1.9061623520963826,0.013762688330649286,0.018704354510713807,3644.121719131635,3644.1217191316346,no
688.0,0.6200670989466601,0.6140018880015178,0.6201738998375479,0.6142057810888457,1.8204964116640312,0.012988287943735058,634.7358808761343,0.7165170406239778,4.5,0.03210514196695604,850.317523331477,6.066569956343893,1.8299158580125274,0.013055490757572525,0.020259688988155014,3700.4470982094085,3700.4470982094085,yes
