Repository: LP404/Summer-Project-Swanepoel-Code

#  Summer Project: 
Swanepoel Method Code that aims to interpret transmittance and reflectance data from a Spectrophotomer and apply the Swanepoel method to said data to obtain the refractive index and thickness of semiconductor samples.

## How to use:
- Put data (.txt) in the *Data* folder. *TransVSlowSam9.txt* is an example of how the txt should be formatted, if you are using a txt output from a Shimadzu UV-2700, you should be good to go.
- Run *code.py* **Note: Code.py is still unfinished, this message will be updated once I am happy with the code**
- A csv output can be found in *CSVout*
- Run *plotter.py* **Note: Also unfinished**

File: CSVoutLegacyCodeAlt/Transmittance/α/1345Baseline.csv
λ (nm),TM,Tm,TM Corrected,Tm Corrected,n1,Δn1,d1 (nm),Δd1 (nm),m,Δm,d2 (nm),Δd2 (nm),n2,Δn2,κ,α1 (cm^-1),α2 (cm^-1),discarded
267.0,0.7443947919448571,0.688031902303778,0.7468575635282999,0.7443908274399313,1.9918150601610527,0.008998302006033092,1582.25812085803,25.938982596157263,7.0,0.11475553563576413,469.17006437557455,7.691408863097856,2.144217804696154,0.03515155181394992,0.0021951497998066276,1033.1485370189673,1033.1485370189673,yes
282.0,0.7626300177122148,0.700185910744746,0.7645195943188537,0.7013525027961569,2.214233822890235,0.008531365924739038,330.82698663634505,1.0853649376444088,7.5,0.028897239204856408,477.59183744183224,1.8401447425124697,2.4264422990542354,0.009348997804340262,0.000867194998001094,386.4359482198656,386.43594821986557,no
308.0,0.7941713736000945,0.7205016908530075,0.7950694984425948,0.7204420493250857,2.2003450492133916,0.009610775371394114,341.2308166913443,0.9642580599831239,6.0,0.026207095223078493,419.93413729829496,1.834208987266289,2.1201254698119274,0.009260388345372534,0.002874266604611245,1172.6980324032684,1172.6980324032686,no
335.0,0.8040074735899112,0.7415988471192791,0.8046756952438165,0.7421359260744048,2.124077209109065,0.0077034908233317686,343.5242044227555,0.8099268249167889,5.5,0.019947108959422574,433.71775566784333,1.5729846054441252,2.1138155725803442,0.007666274462978972,0.0019850540462794555,744.624621942714,744.6246219427143,no
372.0,0.8174865735759562,0.7506242693247728,0.8178397427121575,0.7510027502471717,2.112474017948871,0.008847324592939155,324.21380248128787,0.5882692789953616,5.0,0.020940670791136068,440.2421010143326,1.843792981147842,2.1338925183171997,0.008937028145949755,0.001152200381197721,389.2198121542064,389.21981215420635,no
422.0,0.8231592436684264,0.7628093206978298,0.8234207768680266,0.7629736814236948,2.0614815912203,0.007360047392804452,321.27929815359545,0.4649806218371526,4.5,0.01606621830079716,460.5910642345056,1.644434796752901,2.1786354259593343,0.00777831830029175,-2.7011264766145114e-05,-8.043449379477755,-8.043449379477757,no
491.0,0.8309875283960352,0.7721161915877135,0.831122604003126,0.7724003646913695,2.0310221816884244,0.008367639196487257,601.5740974814522,1.2034984914792546,4.0,0.01647966087604438,483.5003816569084,1.9919805807859698,2.253206938696226,0.009283021558315981,-0.001978461374484923,-506.3559852947454,-506.3559852947453,no
565.0,0.7841007303593517,0.7820974734116468,0.8035380998448418,0.7825101409494555,1.8807432794729182,0.007732862493416734,10854.987722772239,307.3292545216911,2.5,0.07078065456420496,375.5164289077922,10.631719455082509,1.6204963344747552,0.0458799165092072,0.01103848118169284,2455.108770774896,2455.1087707748957,yes
568.0,0.7821867248163565,0.7818137493567852,0.8024120495264041,0.78213804344735,1.8774379939714192,0.008162176530311554,624.752164851581,0.8951944775308213,3.0,0.013042523731575993,453.80992753733005,1.9729422498434697,1.9549208877486604,0.008499034023938503,0.00447410326196872,989.8457703664127,989.8457703664127,no
576.0,0.7856877132075945,0.7810501698534325,0.8049510486988304,0.7811366266799387,1.8908279380243949,0.007705928829628488,609.5771915904305,0.80954410146564,2.5,0.010188564325001353,380.7855730925374,1.5518633221943288,1.6520458206326707,0.006732790044546246,0.01070390798503218,2335.230464616543,2335.230464616543,no
736.0,0.8555241375006413,0.8357767892330785,0.8555980671034136,0.8370476878004118,1.843702982411756,0.007128140394377712,12134.43148871913,218.0225752625215,2.0,0.03593453479303219,399.1966206168605,7.172472426408723,1.6887579499800633,0.030342365655284153,0.0033321342795088207,568.9243789825886,568.9243789825885,yes
775.0,0.849766250866908,0.8491249120496418,0.8906281590505413,0.8506847024579994,1.908396215007744,0.0062962018777683836,556.6434574743947,0.6612868814814895,2.5,0.00824802762164202,507.62519459098223,1.6747626505711308,2.2228047065804164,0.007333501846956465,-0.01182738868106585,-1917.772252469035,-1917.772252469035,yes
779.0,0.8491724411114537,0.8491249120496418,0.8942408057829028,0.8506847024579994,1.919320581953498,0.006901746728315821,700.538667372394,0.8798563348664534,2.0,0.007191864447461065,405.8727902595242,1.4594910452296468,1.7874217976011813,0.006427447639392441,-0.00304100441031795,-490.5569763794112,-490.5569763794112,yes

File: CSVoutLegacyCodeAlt/Transmittance/α/AcutallyMN1534front.csv
λ (nm),TM,Tm,TM Corrected,Tm Corrected,n1,Δn1,d1 (nm),Δd1 (nm),m,Δm,d2 (nm),Δd2 (nm),n2,Δn2,κ,α1 (cm^-1),α2 (cm^-1),discarded
302.0,0.4688636843476718,0.4655629415206923,0.4826032565039264,0.4688636843476718,2.0632086508273124,0.02270929266568362,3327.919556658821,100.16238249578579,30.0,0.9029279174916168,2195.609250757816,66.08256294706946,2.0766237059498946,0.06250138394090207,0.005605777585069908,2332.5920104521792,2332.5920104521792,yes
306.0,0.4708865039863013,0.46727015676269934,0.4847452020226657,0.4675297779272666,2.0924913133324625,0.021244967831391723,2205.714582802997,43.07087038947907,29.5,0.5760449182300732,2156.9982017329785,42.11958822846402,2.0690598447692827,0.0404024206472288,0.0057975937261682715,2380.8729226965384,2380.8729226965384,no
311.0,0.47339238503117065,0.4705882711761576,0.4873986569190144,0.47085160045903335,2.0779691122901722,0.02251880716366736,1454.0736702202414,18.076865738946296,29.0,0.3605244473961489,2170.1477530770358,26.9790110153825,2.0672261814527704,0.025699502645210728,0.005798795608070651,2343.080859419101,2343.0808594191017,no
314.0,0.47643082333977105,0.47257913982423255,0.4896988001238884,0.4728446939780934,2.0760182216934,0.02081784062948339,1557.8822948952247,20.41084973663745,28.5,0.37339741224370876,2155.3279028303364,28.238381103631838,2.05118162743329,0.026873891639488758,0.00588297911599686,2354.3852193678867,2354.3852193678867,no
321.0,0.4835205127265053,0.48102584661217956,0.495065800935261,0.4813010023655458,2.0344052875755834,0.021551935485602487,2820.903844739773,63.65518355253919,28.0,0.631834772672132,2208.999370698419,49.84723625778994,2.060120736101286,0.0464877113204179,0.005695858067241358,2229.7901383097333,2229.7901383097333,no
323.0,0.4868964923506224,0.4834082510908313,0.4975238372019377,0.4836861149876478,2.03185556022456,0.02016853241944203,2268.526311315059,40.46185308036564,27.5,0.49049506464177844,2185.8099005370022,38.98650794394677,2.0359393011147837,0.03631338833116484,0.005788955348791434,2252.2030459099083,2252.203045909908,no
331.0,0.5004004108470907,0.49120641356792183,0.5073559822686445,0.49149335099362135,2.039113260257476,0.020667635690383934,2347.7542757349843,41.421906843549245,27.0,0.4763664989708975,2191.3937234833975,38.66320577491056,2.048431132458522,0.0361408876648984,0.005690140635590913,2160.2542620743407,2160.2542620743407,no
335.0,0.5041634430756647,0.4951348112067569,0.5112247085771683,0.4954263195079088,2.033505973051479,0.019102253043963107,2036.9555252579228,30.39286288409796,26.5,0.39539933810121525,2182.806472576627,32.56906545131498,2.0347932615419637,0.030360600331566245,0.005721973502918039,2146.4011845734644,2146.4011845734644,no
342.0,0.5107487494756692,0.5008774528099978,0.5179949796170847,0.5011757900482084,2.034042792397844,0.019877160540464248,1966.5990728513082,27.135770660333048,26.0,0.35875641705949457,2185.794722026868,30.160303188535117,2.038116776303142,0.028122595085206252,0.005682444757633776,2087.944643861065,2087.944643861065,no
347.0,0.5146189578408747,0.5049512925798183,0.5212072533208955,0.5052544742776519,2.0211718424713,0.01837797929589887,2464.193249762654,41.237943384019054,25.5,0.42673907835506436,2188.9529168338504,36.631833344796355,2.0281462320196075,0.03394075505181741,0.005695794768685615,2062.6936024965885,2062.6936024965885,no
355.0,0.5208112912252036,0.5092648225659252,0.5263468912469927,0.5095732229179066,2.021102869074023,0.019228008710794515,2677.6915995859918,46.55034783457951,25.0,0.434612670123931,2195.5834450094367,38.16913534061801,2.0342202417555537,0.03536391563558119,0.005686839987381461,2013.040532563185,2013.0405325631855,no
361.0,0.5256257284146749,0.5125188890466724,0.5312647792785103,0.5128312262780989,2.02946855524286,0.01768926422380255,2245.6378636393797,31.714708022915698,24.5,0.34600874840174695,2179.018733045018,30.773858961831305,2.0272294003613514,0.02863016765478592,0.0057477590394039305,2000.7886507252867,2000.7886507252867,no
369.0,0.5320825488594174,0.5179157667790516,0.5378603414880039,0.5182347423546586,2.031905701920897,0.01859121945396022,2369.0261907306744,33.80216555845116,24.0,0.3424411163443553,2179.234989012489,31.094152600588153,2.0298652913788375,0.028962889017017882,0.005722974789918419,1948.9707920528233,1948.9707920528235,no
375.0,0.5363548888988252,0.5219398726194041,0.54162209029743,0.5222637979828166,2.0246784992000637,0.01701966125484803,2483.051662245366,35.786402776601086,23.5,0.33868826735954677,2176.2714434617046,31.36500444638743,2.0198947470953033,0.029111261793291838,0.005753635745622322,1928.0618442537295,1928.0618442537298,no
383.0,0.5420182233696682,0.5256848712070455,0.5466085945331809,0.5260134783519093,2.0281620731489522,0.018045986117926,2268.223191935542,28.601651065093574,23.0,0.2900234760124287,2171.670626480808,27.38415060200229,2.0190925193943294,0.025460183950671112,0.0057849775880780075,1898.0723855757146,1898.0723855757149,no
391.0,0.5473031507791721,0.529429869794687,0.5517275934654542,0.5297631587210019,2.032331019272374,0.016402446974102366,2413.1211938653228,31.079289094471058,22.5,0.28978403836629935,2164.3865877591456,27.87576382163111,2.0164566283768433,0.02597053088717928,0.0058232902426918936,1871.5504701955988,1871.5504701955988,no
400.0,0.5532768406580851,0.5345162134541855,0.5575137301031867,0.5348559645690838,2.0300101884768766,0.017454860548572235,1580.1101561697108,12.746316876071525,22.0,0.18916502697787485,2167.4768062624034,18.636854933206617,2.0170296481632533,0.017343248536817055,0.0058102016610127845,1825.3286854112978,1825.3286854112976,no
408.0,0.5597316669094472,0.5390588054529805,0.5638647625541273,0.5394043279211569,2.036155419625484,0.015704377312788672,1569.7513038190311,12.135494517813362,21.5,0.16621303737618467,2154.0595367748156,16.652687362626953,2.010611826555461,0.015543716217500548,0.005841196567396871,1799.084335716463,1799.0843357164633,no
419.0,0.5685688230490926,0.5518350010122564,0.5725598169570362,0.5521972194934989,1.9938499794751576,0.01637608091821184,3127.7411452416404,45.234391815470914,21.0,0.303708709900768,2206.5351181326505,31.91161590851457,2.016800440248689,0.0291676123731062,0.005559191102217348,1667.2757925181636,1667.2757925181638,no
426.0,0.577633599967623,0.5599653072772501,0.5812486306334063,0.5603381504940802,1.990295521928496,0.014779316963822717,2446.2465945458757,26.711959779360367,20.5,0.22385117538755073,2193.8953044365403,23.956392320748684,2.0016727178874647,0.02185740442147816,0.005506104255775567,1624.2194065581239,1624.2194065581236,no
439.0,0.5943943983155611,0.5699595867602044,0.5973142718754695,0.5703459403185664,2.0188433743808805,0.01535075700847624,2008.4141166084307,16.981746581875818,20.0,0.1691060269039789,2174.512424147952,18.38615782505,2.0124454898719732,0.017015833057654046,0.005348966360575653,1531.1410863492852,1531.1410863492852,no
448.0,0.600006005380346,0.57690476402802,0.6027119010690636,0.5773005061288027,2.0015118815575157,0.013745703907877577,2153.4390359677195,18.675080255015704,19.5,0.1691081376766986,2182.3502724355326,18.925804632297883,2.0023603416311566,0.017364893760560145,0.005305012467173242,1488.052517328011,1488.052517328011,no
462.0,0.6087671112877272,0.5827207671343685,0.6111389346207551,0.583124560218517,2.009598091287786,0.014685876617427592,2183.7018051224195,18.08972279005415,19.0,0.15739545216511858,2184.0187941198983,18.09234871776939,2.011987074042845,0.016667242908913027,0.005248094809802955,1427.4784502008386,1427.4784502008386,no
473.0,0.6133008612875185,0.5872756682832776,0.615554347460099,0.5876857666311462,2.0033790624898358,0.013178705466153148,2116.0381617034454,16.17093105478067,18.5,0.14137846373839114,2183.935173287855,16.689805389387782,2.0056838563923347,0.01532759472225082,0.00527107780859614,1400.387257504086,1400.387257504086,no
487.0,0.6190710885599802,0.5913822586746489,0.6211739638010821,0.5917981310669331,2.006834677898984,0.014259218288714915,2215.9011853291886,16.718235298566476,18.0,0.13580399584898073,2184.036407318163,16.477826177414364,2.009236579068077,0.015159019780187853,0.005281392475027223,1362.7912772295638,1362.7912772295638,no
500.0,0.6225866672278517,0.5952068514425785,0.624472068921011,0.5956281013783742,1.99959153524202,0.012805667972337967,2282.769936329631,16.760206879166677,17.5,0.12848584332462662,2187.9468495901956,16.064011206803215,2.005569252435053,0.014724986099717643,0.005323354582945837,1337.904932018896,1337.904932018896,no
515.0,0.6266431041523188,0.5971632222981782,0.6282775748286212,0.5975872508316047,2.0060118270667036,0.013985049365971162,2161.3528585844733,14.151132511050617,17.0,0.1185166687522248,2182.1905239716416,15.213291263752406,2.006715292007873,0.013989953620171832,0.00541432296021917,1321.1337659019093,1321.1337659019098,no
531.0,0.6299393902907546,0.5992500178774847,0.6314164246621037,0.5996770102483838,2.007260140430814,0.012526289569273766,2296.0869653513732,14.990326984657395,16.5,0.10772257278547644,2182.452544023401,14.248448668146002,2.008205143452539,0.013110849983862683,0.0055038519315759316,1302.5130542135546,1302.5130542135548,no
548.0,0.6334332066846772,0.6016694562190262,0.6347433703657575,0.6020999108356292,2.0077799394460687,0.013777050003856102,2032.2688077105436,11.018948050441224,16.0,0.10978932288889856,2183.506226887351,14.9828543858535,2.009694994897205,0.013790190793935788,0.005587788239663668,1281.3543418644394,1281.3543418644397,no
566.0,0.6384469020558222,0.6042312144630114,0.6396531342832531,0.6046653349868301,2.016312251482959,0.012206486823625363,1949.7572186963328,9.525808537631061,15.5,0.0938349432867056,2175.506297089557,13.1702264520819,2.010841034470025,0.012173364801811304,0.005673264758636826,1259.5821121981146,1259.5821121981146,no
586.0,0.6440176746904279,0.6109165341910331,0.6451084275249149,0.6113603648186341,2.0028317146614696,0.013363580354114165,1706.7670841992351,6.790313905813841,15.0,0.1000851463676739,2194.39305251009,14.641743323245272,2.0147375690176133,0.013443020299171955,0.005608619496751663,1202.730225786724,1202.7302257867238,no
605.0,0.6511254374242791,0.6172806373555462,0.6521198873494969,0.6177337115353965,2.000097906325722,0.011744850715485398,3802.1958642862987,31.299829453184426,14.5,0.1193645838538002,2193.0176448500747,18.053009555970355,2.010726430512743,0.01655238093944763,0.005586612838036579,1160.387560358753,1160.387560358753,yes
631.0,0.6608518495863911,0.6303539338448824,0.6617145165831353,0.6308265512125311,1.971780380069343,0.012552098406708434,1393.3070703770688,3.6241184971087255,14.0,0.08912218595447129,2240.107490999918,14.260234026492771,2.0248227172584294,0.012889759052310256,0.005255318277888871,1046.5971026365667,1046.5971026365667,yes
650.0,0.6915179144445325,0.6399249153393849,0.6922659155134766,0.6404118403064147,2.063388597014165,0.010422263890065979,711.974353000628,0.9598781155431555,13.5,0.06818907631819428,2126.356618597655,10.740318055203927,2.0112994502991532,0.010159159386310457,0.005058600064744325,977.972972359977,977.9729723599768,yes
742.0,0.8400062284944804,0.7651953643513603,0.840199005070919,0.7658974749824614,2.0523657737929857,0.008514926639369582,2213.5728281151296,2.5881906822570593,12.0,0.049786018153868024,2169.2039775991,8.999669050682627,2.04086727127791,0.008467221251456427,0.0005380790176882368,91.12803714394487,91.12803714394487,no
771.0,0.8400062284944804,0.8047186132133685,0.840199005070919,0.805488615646724,1.9060442325069924,0.007075105525516167,2061.366704228381,2.334190486254274,10.5,0.03897528019074826,2123.6390693179524,7.882802642922577,1.855552672352911,0.006887684315585372,0.0007806903583391135,127.24311774249247,127.24311774249243,yes

File: CSVoutLegacyCodeAlt/Transmittance/α/MN1534Slow.csv
λ (nm),TM,Tm,TM Corrected,Tm Corrected,n1,Δn1,d1 (nm),Δd1 (nm),m,Δm,d2 (nm),Δd2 (nm),n2,Δn2,κ,α1 (cm^-1),α2 (cm^-1),discarded
294.0,0.675324155466794,0.6706761454184175,0.7038280751516027,0.6753180826582595,2.066171943352697,0.01093850507081914,897.5563430433978,7.5817076391138,31.0,0.26185869960607444,2205.5279642436403,18.63021563424749,2.0714075546396513,0.0174972931810367,0.001549030477344862,662.0983357569128,662.0983357569128,yes
298.0,0.683596353987177,0.6721259099395772,0.706886724625349,0.6725166999385497,2.088188856937412,0.00998257576633705,749.6245099312995,5.168652400294782,30.5,0.2102971502671896,2176.2878318702806,15.00547964601576,2.065725615988566,0.014243154435289517,0.0016111281313388754,679.3970874370555,679.3970874370553,no
311.0,0.7106576667347614,0.6934220317650475,0.7168926583309205,0.6938381291238316,2.012396293897823,0.010363034460544148,5218.654645179133,231.58847635133893,28.0,1.2425572831932257,2163.589752775141,96.01372161260649,1.9791328709460263,0.08782807011432511,0.001625927875938887,656.9778868574231,656.9778868574232,no
316.0,0.7132637548966799,0.7016128478517668,0.7248309042155903,0.7020386788104784,2.003548879286843,0.009495169532646565,12980.898224246912,1383.8028161137584,27.5,2.9315827599700715,2168.651858170083,231.18481453776275,1.975041875117245,0.21054540768409738,0.0015343356406139332,610.1591869232558,610.159186923256,yes
321.0,0.7158907754936339,0.6991325816550876,0.7328329111113818,0.699555413571071,2.046348517267493,0.010194862501323907,2676.0962221455834,57.12594480686904,28.0,0.5977088721084547,2196.1068518283864,46.879733908428356,2.0427705838381818,0.043606503630080326,0.0013725010609734747,537.3008411462262,537.3008411462262,no
327.0,0.7152768143201991,0.6961780016040635,0.7341309285984647,0.6965972609552031,2.0606972389973044,0.009256571222254394,2313.397598825991,41.31470078017528,27.5,0.4911193268426486,2181.9071307087247,38.966427682430684,2.043793332795377,0.03649986930210759,0.0014282859133862202,548.8798205162003,548.8798205162003,no
332.0,0.7147689195288859,0.6977415139044628,0.7352047038618655,0.6981626606733178,2.054441955321058,0.010236356859401335,2017.600560460853,30.35000805914431,27.0,0.40615086734993794,2181.61432519011,32.817205570333805,2.0373159227331397,0.0306465788549594,0.0014473527345367121,547.8304479486304,547.8304479486304,no
337.0,0.7189072176395089,0.6993050262048621,0.7369171065433374,0.6997280603914325,2.0508789099070914,0.009187241686900396,2032.9319298404207,29.922438060637397,26.5,0.39004975866020997,2177.2372705330927,32.046447996884794,2.0297021249406852,0.02987489901831055,0.0014663570870518164,546.7889201449633,546.7889201449633,no
344.0,0.724740722205086,0.7021629384882196,0.7393309753834846,0.7025894424901498,2.043449115401733,0.010108380357105554,2195.954155716419,33.51810448870515,26.0,0.39685287347085846,2188.4567451638377,33.40366722249812,2.0327703718122714,0.031027337044620202,0.0014440046062324913,527.4970072895136,527.4970072895135,no
349.0,0.727258681065167,0.7042043044049037,0.7410399766779783,0.7046332868463764,2.038070621772105,0.009085870587814534,2062.245569851461,28.669544882507534,25.5,0.3545035592228717,2183.3149217032214,30.35266316267441,2.0226565210133396,0.028119173952336474,0.0014632521664079809,526.8701726460358,526.8701726460358,no
356.0,0.7308080929522692,0.7064935962282718,0.7434490507919032,0.7069253762401012,2.033674065584364,0.009985324452151566,2010.333443426205,26.14051814331771,25.0,0.3250768949399572,2188.1579134566578,28.452783205791434,2.0227701597863614,0.026302233708822058,0.0014541705684232608,513.3046713286527,513.3046713286528,no
362.0,0.7332101249045928,0.7084558463625874,0.7445653683355204,0.7088900242918653,2.0262188896230655,0.00900063027203339,2173.7556575925914,29.485014378685584,24.5,0.33232017119984275,2188.5592038997047,29.68581099269149,2.0157245558590158,0.027341466509991637,0.0014719444999837985,510.96685388298374,510.9668538829837,no
370.0,0.7364128341743577,0.7100511107013239,0.7460537917270103,0.7104872480875929,2.0216254771460336,0.009886102020787251,2413.787257812236,34.81176521880451,24.0,0.346129246704433,2196.252495921268,31.674467582748303,2.018224608865493,0.029106940147790087,0.0014712557328181155,499.6849947862984,499.6849947862983,no
377.0,0.7397229996404678,0.7114544635406636,0.7488956860455267,0.7118923246597743,2.023461957835783,0.008897466409215763,2258.801327394298,29.32651753645011,23.5,0.30510570086373734,2189.193615845336,28.42278521229407,2.013565419171603,0.02614256546601434,0.001482548927386958,494.17133356671565,494.17133356671565,no
385.0,0.743506045887451,0.7134504530480271,0.7521435652666884,0.7138907779207766,2.023833073623955,0.009792704801715188,2252.219387851927,27.98529539771545,23.0,0.2857900067903035,2187.680425674606,27.18335668298085,2.012542670214408,0.02500715579940657,0.0014755431217984213,481.61614872694753,481.61614872694753,no
393.0,0.746662964536291,0.7154564475153274,0.7548713547378111,0.7158992484913579,2.022345284842911,0.008757729589701255,2306.954283216677,28.132393192627607,22.5,0.27437858280898997,2186.199376108728,26.659834957982703,2.0097017008888653,0.0245075157581646,0.0014755358685081168,471.8099383830366,471.80993838303664,no
401.0,0.7498041379549624,0.7177194307556268,0.7575855392739158,0.7181650422975939,2.01891712312858,0.00967709680091395,1964.704061414078,19.55352981246172,22.0,0.21895290202868584,2184.8346073585085,21.744358078811356,2.0050425111949752,0.019954994387137437,0.001477887611450775,463.13425066983757,463.1342506698375,no
410.0,0.7549813603082193,0.7202652869009637,0.7621142708349399,0.7207140603296095,2.0209641174192594,0.00859258918140161,1845.9011306707614,16.543569015218324,21.5,0.1926900243557167,2180.889785231967,19.545846782952626,2.0034515683726712,0.01795558751187111,0.0014571765198891696,446.62000486510794,446.6200048651079,no
420.0,0.7607338295896159,0.726763896992858,0.7671461947916334,0.7272208378324351,2.0076902113303103,0.00943814639306685,2174.28071538962,21.81270759793092,21.0,0.21067512410625694,2196.554017702712,22.036156680267435,2.0045879561028883,0.020110324592089713,0.001370635089075284,410.0930596753623,410.09305967536227,no
429.0,0.7664720483246225,0.7325880006480688,0.7722222254251931,0.7330522611832708,1.998415145328886,0.008369607065020898,2149.772529655494,20.374226969306118,20.5,0.19428644059272088,2200.368632252499,20.853745831815203,1.9987923786787816,0.01894332959694431,0.001309219069790174,383.49958150046365,383.49958150046365,no
440.0,0.7734571527271028,0.7361891704349807,0.7784012516287947,0.7366580177213904,2.002111620076461,0.009198399745581846,2066.936182438986,17.900426652497494,20.0,0.17320734722805983,2197.679667745979,19.032713265366244,2.00004240518202,0.0173211019672603,0.0012496236609676264,356.89168300435244,356.89168300435244,no
451.0,0.7772056529301093,0.7397903402218925,0.7818132368044193,0.7402637742595098,1.9960031544755987,0.008166057259638817,2030.5250218688864,16.436865817550515,19.5,0.1578502505461523,2203.027580462552,17.833254130056282,1.9987923786787816,0.016179993731496686,0.0012146387183477655,338.4390309824445,338.4390309824445,no
463.0,0.781309202332672,0.7426053502984113,0.7855483972607951,0.7430824010397884,1.994765931944658,0.009040660537693092,2081.5029223582173,16.34380106060252,19.0,0.14918654055966138,2205.0206139784977,17.31365248748382,1.9993605725438899,0.015698825639431938,0.0011808703835864012,320.50226539238,320.50226539238,no
475.0,0.7830184626650281,0.7454297594069051,0.7868623977707802,0.7459104389278476,1.9852557941331208,0.008062211443035943,2365.191032742152,20.012742363216503,18.5,0.15653523482636492,2213.19087091171,18.726613659120627,1.9972014358564776,0.01689904841931605,0.0011726449028956077,310.22927260685117,310.22927260685117,no
489.0,0.7850187823528104,0.7451795484859434,0.7884001512891434,0.7456599054214479,1.98931982246608,0.008978983894495599,2287.7288786902573,17.67203562890671,18.0,0.13904472871909263,2212.3139528888105,17.089477412271563,2.000496960274107,0.01545325317470459,0.0011894491103029068,305.6658148667916,305.6658148667916,no
502.0,0.7865455262156867,0.7449478981468504,0.7894847018077334,0.7454279564262218,1.9919794067729044,0.008009412067922515,1908.9699253823799,11.640832632811005,17.5,0.10671439521677491,2205.0930773004557,13.446581379475154,1.996633241991369,0.01217540050793243,0.0012335500448111077,308.7897815628634,308.7897815628634,no
517.0,0.7883122205778134,0.7457492355243249,0.7907397055665334,0.746230327783732,1.990233547252896,0.008965990331366306,1834.1681898806196,10.126524119808982,17.0,0.09385775578626596,2208.0323216668185,12.190644612658005,1.9975423521755427,0.011028520133130314,0.0012481319405461858,303.37502012616403,303.375020126164,no
534.0,0.7873722771552796,0.746659700288318,0.7896558839538831,0.7471419673367908,1.9790921672342314,0.008006689541144465,2130.3837608861195,12.802570471361527,16.5,0.09915697662359212,2226.020633569915,13.377301571304592,2.002542458188498,0.012034306406930156,0.0012699470698081972,298.8506655398739,298.85066553987394,no
551.0,0.7864345427654662,0.747029114773651,0.7885746095130605,0.747511859267411,1.970914984667491,0.008936047063182193,2257.9370325287073,13.458320878101484,16.0,0.09536720065593149,2236.524677264892,13.330693604291461,2.003678845918715,0.011942827659298457,0.0013142207892830793,299.72750466836305,299.72750466836305,no
568.0,0.7881001206807325,0.7473985292589841,0.7899397065460263,0.7478817511980312,1.971792465808349,0.008001639247898915,2362.3036316118296,13.794924452428493,15.5,0.09051390606665945,2232.486469206267,13.036843262504792,2.000951515366194,0.01168477016166423,0.0013516734745730706,299.04277871626397,299.042778716264,no
588.0,0.7900638939353635,0.7478823661763355,0.7915492025766492,0.7483662141685166,1.9730558267108638,0.008916401656165852,2084.685588252086,10.013341291715506,15.0,0.07204929137619671,2235.1116173694822,10.735880545211742,2.0045879561028883,0.009628609449231442,0.001362849467420878,291.2597193740267,291.25971937402664,no
609.0,0.7947588612435166,0.7483894040647489,0.7961156531254399,0.7488739081305935,1.98522295288849,0.00787862972547395,2124.812848310085,9.709695784077251,14.5,0.06626023039209986,2224.057501237245,10.163211202569501,2.0069743703363443,0.0091712127013466,0.0013472392001375802,277.9951903960861,277.9951903960861,no
633.0,0.8001149657178036,0.7555790463455136,0.8013251433328614,0.7560729451311189,1.9722335417511123,0.008736238786752221,2009.1264137493006,8.004951228539364,14.0,0.06201463489254751,2246.6913305134194,9.95198161271725,2.014133613036712,0.008921840045519946,0.0011846411772133796,235.17598859232336,235.1759885923234,no
655.0,0.8108496312139467,0.7621580778747064,0.8119291704530178,0.7626605734937978,1.9810428902828119,0.007575233741834439,1821.2306259446466,6.157457704880733,13.5,0.051622130957581426,2231.779040063502,8.534014064780997,2.0097017008888653,0.007684821065848825,0.0010097303938622713,193.7197916008574,193.7197916008574,no
685.0,0.8255108986477144,0.778778119232164,0.8264120136808201,0.7793029686136302,1.9637774667589223,0.008223634940724096,2168.388315268104,7.944709560909446,12.0,0.05025193585277236,2092.9051634263164,8.764378001536276,1.8682214284768417,0.007823478615216083,0.0012715580795301484,233.26817642421372,233.26817642421372,yes
710.0,0.838485560544823,0.7926484806318835,0.8392794386325015,0.7931919854881535,1.95246685896475,0.00708996469971281,1707.1591713532987,4.587912508779736,11.5,0.0417597838715322,2090.9445818530567,7.592816854394341,1.855721163444454,0.006738653453153799,0.000939837019724319,166.34282122465612,166.34282122465615,yes
743.0,0.8556121142490065,0.8053771808588782,0.8562644395687211,0.8059384259565848,1.9587281129495007,0.007689457621126145,2163.2436916598804,2.559456101958721,11.0,0.0431831417914449,2086.3028273211685,8.190282801100219,1.8575393838128014,0.007292216963125581,0.0004847815286441103,81.99117571921221,81.99117571921222,yes
777.0,0.8556121142490065,0.8184915992745696,0.8562644395687211,0.8190711221967868,1.9091426845833042,0.006812023191485325,2087.78541422542,2.4029434418951223,10.5,0.03746511148076262,2136.6920518517195,7.623943421208009,1.8542438593951718,0.0066161383718818705,0.0002840272781747882,45.93554751778735,45.93554751778734,yes

File: CSVoutLegacyCodeAlt/Transmittance/α/MN1534Slow2.csv
λ (nm),TM,Tm,TM Corrected,Tm Corrected,n1,Δn1,d1 (nm),Δd1 (nm),m,Δm,d2 (nm),Δd2 (nm),n2,Δn2,κ,α1 (cm^-1),α2 (cm^-1),discarded
295.0,0.6727883893530214,0.6692980667851162,0.7230821912250472,0.6727726266474022,2.1610948824372676,0.011021614086768279,522.5295569279681,2.621243874819145,34.0,0.1734004749145943,2320.58297891304,11.835005606536619,2.180511813510669,0.011120640706459803,0.0011702382645101663,498.4965335233637,498.49653352336384,yes
298.0,0.6780907613167787,0.6713254542121424,0.7206379976111942,0.6717392998186374,2.151306643784784,0.009604792942365019,552.9372184180429,2.8592303269896475,33.5,0.17322801353143216,2320.217814796721,11.997812627387354,2.170294061243969,0.011222559074876333,0.0012315397095580955,519.3283361277612,519.3283361277612,no
312.0,0.7030368200187506,0.6908252838049966,0.7091388048372947,0.6912636194489753,1.9870848486582537,0.010440529486679315,39728.08584230583,13372.276536077808,29.0,9.761256081794366,2276.701975285432,766.3265862995921,1.9670260108319575,0.6620911934924537,0.0016512452349888248,665.0692178866723,665.0692178866724,yes
316.0,0.7067435777206618,0.6963608987678754,0.7175460099458659,0.6968061866478872,1.9955046141116306,0.009689170213706591,9551.334739063479,749.2401829521931,29.5,2.314083424036386,2335.7500489043014,183.22442274107192,2.026593332556975,0.15897308603839846,0.001424474762525235,566.4708163510561,566.4708163510562,no
321.0,0.7114189354250824,0.6960947048024174,0.728150072670747,0.6965396523896203,2.040364640829068,0.010283429829862693,2481.619286353316,49.13957364549082,29.0,0.5742410383235332,2281.2098910461036,45.17118401614582,2.0237671457598023,0.04007345334848835,0.001416853827265637,554.6638722677019,554.6638722677018,no
327.0,0.7120050751658449,0.6957776052180671,0.730692460768293,0.6962221474365455,2.047850355947256,0.00934399253129834,2348.28816332447,42.5670947734941,28.5,0.5166155585126779,2275.4348170350468,41.246492240763295,2.02604983509598,0.03672592516254838,0.0014336638931294879,550.9465387611671,550.9465387611671,no
332.0,0.7124899548849475,0.6978936009966846,0.7327956323174256,0.6983408553178511,2.0433918707004683,0.010231128064465219,2019.4000931617954,30.403982845925285,28.0,0.4215665447222005,2274.649354656912,34.24700246061777,2.02094095896263,0.03042718204133737,0.0014379328070963466,544.2649570035701,544.2649570035701,no
337.0,0.7169384217901863,0.7000095967753022,0.7348466337361281,0.7004595631991566,2.038721352581625,0.009239142302888555,2075.5330899192763,31.185179871753625,27.5,0.4131914112275507,2272.870686389928,34.150205325352225,2.014745087907291,0.030271831495861427,0.0014449092423353509,538.7912475756359,538.7912475756358,no
344.0,0.7232091522469686,0.703141740988357,0.7377378044106847,0.7035957495423486,2.0320755981208642,0.010079456957480382,2343.3468636922717,38.153904601209135,27.0,0.4396085958053569,2285.3480472352894,37.20957948043037,2.019201767087447,0.03287623901766696,0.0014148526696727822,516.8477619716185,516.8477619716185,no
349.0,0.7267506245192175,0.7053789868548248,0.7397847990022242,0.7058358826446286,2.0272419858433426,0.009116761012058145,2222.312996251235,33.18439000643916,26.5,0.3957076868353166,2281.0547691356587,34.06154363167316,2.010614507203731,0.0300232307835139,0.001425421783665943,513.2486651956201,513.2486651956201,no
356.0,0.7317428203728695,0.7072129847129991,0.7426703214987316,0.7076722625544085,2.027002224087781,0.009964237476227912,2428.6851235806753,38.10366575474019,26.0,0.4079142660381748,2283.174603857554,35.82074972190595,2.012244999586715,0.031570132388284704,0.0014160256077391353,499.83996028857183,499.8399602885719,no
363.0,0.7344954592699584,0.7090469825711735,0.7455054819951661,0.7095086424641884,2.0268923500784415,0.008977971745807578,2613.998136865527,42.47311739628357,25.5,0.4143325422962792,2283.4217119724613,37.10180090415969,2.012353699078914,0.032697397025046586,0.001409497921848895,487.9414122898698,487.9414122898699,no
370.0,0.7372324136149272,0.7101158062134157,0.7483244877309372,0.7105788600308306,2.030542890189362,0.00988355060029926,2364.852801676119,33.41884903875602,25.0,0.35328677767036915,2277.715985387872,32.18747763703883,2.010940605680328,0.028417549066692135,0.0014153996440735184,480.7144998610782,480.7144998610782,no
377.0,0.741003935375559,0.7111907549195104,0.7509701804005637,0.7116552106494305,2.0329527492355592,0.008848328748860544,2103.67404480995,25.450758222578386,24.5,0.29640693528141265,2271.695690781095,27.483524799853715,2.008005719390957,0.02429333964539681,0.001426247561856202,475.4046538491033,475.40465384910334,no
385.0,0.7453142459591381,0.7133787912913726,0.7539938291658512,0.7138461137076857,2.0314617813244222,0.009793931399871333,1966.4036503914092,21.305361051327267,24.0,0.2600324023656462,2274.2244242409356,24.64050168974996,2.008766615836349,0.021764350371159792,0.0014128800937648262,461.16298420517774,461.1629842051778,no
393.0,0.7476478533068114,0.7155777952640963,0.755908178887238,0.7160479987361578,2.025823903960875,0.008733698435002069,2220.785337206542,26.07780209775163,23.5,0.2759511867401022,2279.4429421883174,26.766595106519844,2.0077883204065587,0.023576662542089635,0.0014093245179452071,450.638529475892,450.63852947589197,no
402.0,0.7502607951998421,0.7180156063348591,0.7580516777024566,0.718489023845096,2.018945631106561,0.009668406717210863,2073.0335771328887,21.70341283781283,23.0,0.24079614569489244,2289.8090611118573,23.972921577955464,2.0100710097427363,0.02104423268343876,0.0013946279700252574,435.9555209076811,435.9555209076811,no
410.0,0.7551830525763322,0.7201723394107666,0.7620874642488581,0.7206486003827156,2.021145276136836,0.008593194244020554,1751.8954507517033,14.877501506727343,22.5,0.19107520586216112,2282.1219505884364,19.380307622721872,2.005505631070381,0.01703121783619984,0.0013882565775894182,425.49626004415853,425.49626004415853,no
420.0,0.7613358742969449,0.7266413207637649,0.7671321974318599,0.7271262145100499,2.0080453623566323,0.009440605106385273,2039.732906421933,19.165989239088983,22.0,0.2067191061792558,2300.744837047899,21.618541648230874,2.008766615836349,0.018875019970382663,0.0012988844323445913,388.6253133824682,388.6253133824683,no
430.0,0.7670134349428877,0.7330844778399049,0.7726326868366332,0.7335779698983529,1.9970135101810949,0.00836074363418076,2253.1179019212063,22.31800675393222,21.5,0.21296583938212527,2314.706423583894,22.928064949848427,2.0098536107583387,0.019908379593039295,0.001210691157529672,353.8138089545434,353.8138089545433,no
441.0,0.773282645195221,0.7367599712902396,0.7787063735340883,0.7372584354680426,2.0003452415264924,0.00918344591650447,2159.2281128822356,19.480991913073776,21.0,0.18946623922400813,2314.85040875564,20.88504768157567,2.0133319945087047,0.01816468768137789,0.0011446838491795674,326.17962551160235,326.17962551160235,no
451.0,0.7768811861788159,0.7400885942153159,0.7817671048720826,0.7405915612743496,1.9944585439084805,0.008167021875613165,2040.9913807242433,16.605659769215816,20.5,0.16678954574914864,2317.7969851110242,18.857771038312876,2.0099623102505375,0.016353204912175442,0.0011205446330513815,312.2212671586422,312.22126715864215,no
463.0,0.7812153006700794,0.742935496056765,0.7854534766839755,0.7434423475565011,1.992921467603922,0.009031901369813045,2089.8090952158263,16.47365619909847,20.0,0.15765704376358017,2323.222502874949,18.313619590414504,2.0131145955243066,0.01586908479438388,0.0010786546308017822,292.75969450431876,292.75969450431876,no
475.0,0.7832863119238229,0.7457919034135445,0.7870229492775304,0.7463026523237348,1.9842287914935717,0.008058919705472659,2271.123722121497,18.424279011768878,19.5,0.15819192817636962,2334.0302387780384,18.934602250987197,2.013658092985301,0.016335613149604935,0.0010581093500710256,279.9282998633941,279.9282998633941,no
489.0,0.785709982856835,0.7459199579483953,0.7888596776382681,0.7464308822826624,1.9878386515309736,0.008960430883694748,2239.7657291021687,16.910687914777967,19.0,0.14345387386098576,2336.960294248316,17.644526698380535,2.0198539640406405,0.015250309251320955,0.0010543235633989254,270.9411174871719,270.9411174871718,no
503.0,0.7874567136915196,0.7460476471350724,0.7903378014828912,0.7465587463929197,1.9904557244495398,0.007992141894935481,2028.3532533789892,13.102857048240912,18.5,0.11950721847323352,2337.530015286684,15.100092444573331,2.02300624931441,0.013068316205920753,0.001062114305641473,265.3463618191551,265.3463618191551,no
518.0,0.789328211014396,0.7468040099065416,0.7919215056021304,0.7473161465818732,1.9900897393879404,0.00893996100202735,1925.2844981344494,11.125586356392878,18.0,0.10401608417307627,2342.607927536884,13.537161298621792,2.0270281305257707,0.011713529369220111,0.0010586663825752067,256.8261413205213,256.8261413205213,no
534.0,0.7890876675850199,0.7476107968627753,0.7914084110712656,0.7481240401167568,1.9814940703511668,0.007971242040083249,2070.3584049517895,12.076077913343727,17.5,0.10207477264712353,2358.069130720096,13.754249737397373,2.031593509198126,0.011849968317872604,0.0010716788000620851,252.19312698748848,252.19312698748848,no
551.0,0.7888327095681158,0.7483588745248048,0.7908645693025961,0.7488731459643081,1.9737757833310523,0.008903567116844513,2160.629398402143,12.311465078563948,17.0,0.09686756391001974,2372.863239863987,13.520793031603604,2.036376286854879,0.011603459418339042,0.0010846463296746863,247.3696508928586,247.3696508928586,no
569.0,0.7907083701570631,0.7491509567551888,0.7925220698384082,0.7496663168617153,1.9739514562000675,0.00794956232939375,2342.818611348777,13.546350245514859,16.5,0.09540421864854325,2378.0979948902145,13.75033824679808,2.0410503650194336,0.011801503957394124,0.0010772354210513402,237.9075490306923,237.90754903069228,no
589.0,0.7927924374781156,0.7502320790479319,0.7943637371004217,0.750748928766571,1.9735953755970235,0.008859877358482152,2127.7811586334815,10.409686995681877,15.0,0.07338409981762828,2238.3007452394754,10.950379020701694,1.9207200271552105,0.009396687346298378,0.001605009544454193,342.4303017859961,342.4303017859961,no
609.0,0.7973753618632423,0.7513153657496694,0.7987628008413612,0.7518337080626276,1.9827461654019694,0.007826461825683459,2132.3215917000266,9.762964351601322,15.5,0.07096769457236211,2380.41060543075,10.898855019549744,2.052137713223725,0.009395837577579802,0.0010138844405857938,209.2093208626159,209.2093208626159,yes
633.0,0.8028647987641085,0.7579424629731103,0.8040320090585306,0.7584700284405561,1.9722821464925397,0.008681072896116094,2017.0704725620346,8.067547358914204,14.0,0.06162151838252977,2246.6359632570757,9.88865137919274,1.9265897997339532,0.008479956339992867,0.0014637586145730792,290.58662307561195,290.58662307561195,no
656.0,0.813574260655282,0.7642826250961191,0.8146402443010936,0.7648190143808058,1.981943033273679,0.007524880955088101,1837.0109126872233,6.253403401928038,13.5,0.05125570775154654,2234.1711773047487,8.482520365248952,1.925285405827566,0.007309767859215955,0.0012920316353779418,247.50226182371634,247.50226182371634,yes
685.0,0.8270774952137182,0.7799779314671821,0.8280158452591078,0.7805367728395332,1.9645014540332673,0.008197642352118813,2165.2711951691795,7.911690716369774,13.0,0.05424752949851465,2266.4783428175565,9.457757750749229,1.9359379560630616,0.008078450106063468,0.0008577612562915374,157.35687365252238,157.35687365252235,no
710.0,0.8392961959897124,0.793528537588783,0.8401135439629733,0.7941067630616643,1.9518420670481544,0.007075884876376454,1809.6866591229232,5.142646637039985,12.5,0.04531542917735645,2273.49337065524,8.241946225849356,1.9294159865311256,0.006994585079304845,0.000531791856977473,94.1224445701016,94.12244457010159,no
744.0,0.8559136290450645,0.8046059115949058,0.8565664142002306,0.8052005026233422,1.9619037290062875,0.00770357686622714,2026.1142727076433,2.3686853904297394,12.0,0.047118990105364855,2275.341003740808,8.934314186799506,1.9409381327042128,0.007621253722501262,8.865410848421579e-05,14.973929888417464,14.973929888417464,no
777.0,0.8559136290450645,0.8153446474773848,0.8565664142002306,0.8159551037622057,1.9213519321258072,0.0068072183658257155,2001.5306855800966,2.292230589051436,11.5,0.0407437127462549,2325.315797328617,8.238434686146595,1.9425686250871967,0.006882387656560006,-8.823387137081782e-05,-14.270006800326797,-14.270006800326795,yes
