Repository: LP404/Summer-Project-Swanepoel-Code

#  Summer Project: 
Swanepoel Method Code that aims to interpret transmittance and reflectance data from a Spectrophotomer and apply the Swanepoel method to said data to obtain the refractive index and thickness of semiconductor samples.

## How to use:
- Put data (.txt) in the *Data* folder. *TransVSlowSam9.txt* is an example of how the txt should be formatted, if you are using a txt output from a Shimadzu UV-2700, you should be good to go.
- Run *code.py* **Note: Code.py is still unfinished, this message will be updated once I am happy with the code**
- A csv output can be found in *CSVout*
- Run *plotter.py* **Note: Also unfinished**

File: CSVoutLegacyCodeAlt/Transmittance/α/MN1534SlowCorrected.csv
λ (nm),TM,Tm,TM Corrected,Tm Corrected,n1,Δn1,d1 (nm),Δd1 (nm),m,Δm,d2 (nm),Δd2 (nm),n2,Δn2,κ,α1 (cm^-1),α2 (cm^-1),discarded
294.0,0.7156025287697654,0.7106772973569092,0.7476079649686206,0.7155960937605792,2.0658346953640074,0.009740462806862655,874.6434775923311,7.20483424392908,31.0,0.2553610325622347,2205.888017190572,18.170898122143388,2.065859077561526,0.017017416360457324,0.0009435329035257424,403.29197797778494,403.29197797778494,yes
298.0,0.7243681062065456,0.7122135302149585,0.7505195436141164,0.7126793227885317,2.084670812680113,0.008854315213990304,750.9565462321226,5.186667216753783,30.5,0.21065579746886234,2179.960486978498,15.056436551969345,2.0601923585644846,0.01422922833549698,0.0009893778751356122,417.2110421678281,417.2110421678281,no
311.0,0.7530434374193287,0.7347798170979594,0.7600443561679746,0.7352757741595901,2.00750099630785,0.009226673546068723,5299.689137241781,238.8331386550188,28.0,1.2618339885914402,2168.8656732961913,97.74101511622831,1.973831561049569,0.08895170541024452,0.0009781411372395078,395.23099818978824,395.23099818978824,no
316.0,0.7558049605542576,0.7434591582068059,0.7687930570554696,0.7439667169946126,2.000192200498627,0.008439118588275321,11458.12701628986,1078.2052076528976,27.5,2.5877390928116593,2172.2912422700365,204.41174431253003,1.969751523371699,0.18535283709651867,0.0008762238295423857,348.4478918722372,348.4478918722372,yes
321.0,0.7585886645979009,0.7408309614390856,0.7776120286328241,0.741334945591322,2.041766072399134,0.009076959564798025,2680.221360784468,57.30187028792397,28.0,0.598626811776572,2201.035691968091,47.05710638890355,2.0372988138164363,0.04355648905539732,0.000711978606478834,278.72233764822465,278.72233764822465,no
327.0,0.7579380849262206,0.7377001613054266,0.7791083014541289,0.7381998872264459,2.055549796346027,0.008217544572109318,2315.582676121487,41.392583688208184,27.5,0.49158082894812793,2187.370993391936,39.100714405407196,2.0383188232359037,0.03643630751952284,0.0007498761855957338,288.1719285344946,288.1719285344946,no
332.0,0.7573998977559602,0.7393569261998179,0.7803460819607897,0.7398589017821775,2.0497979512420192,0.009113947886440835,1991.949857199806,29.585877793800602,27.0,0.401023498430608,2186.5569712781958,32.47632319036357,2.031858763579276,0.03017863369212781,0.0007577166890258662,286.79966069229437,286.7996606922943,no
337.0,0.761785016517547,0.7410136910942092,0.7820073002137754,0.741517916337909,2.045642784657359,0.008157234709277655,2019.3182465523535,29.524435760775646,26.5,0.3874562858015902,2182.810231331723,31.914850748735823,2.0242653601232403,0.029596767468308267,0.0007656422416427525,285.4998268988597,285.4998268988596,no
344.0,0.7679664489886996,0.7440420576263667,0.7843490175101527,0.7445504186311728,2.0375394787426337,0.009000027550967118,2191.8906567075674,33.394563404024325,26.0,0.39612315780789964,2194.8040990890013,33.4389511731099,2.0273253883816427,0.03088732825961011,0.0007340483046751792,268.1489257380913,268.14892573809135,no
349.0,0.7706345881590826,0.7462051765779076,0.7861088241305267,0.7467164916977898,2.0320693603033018,0.008072882699638198,2059.095078024198,28.582337730089026,25.5,0.35396598238515387,2189.7628530434813,30.396139586982475,2.0172386285669086,0.028001327563371228,0.0007413423459310596,266.9336008907782,266.9336008907782,no
356.0,0.7743957000016707,0.748630997075042,0.788589515390572,0.7491456466744256,2.027408006830266,0.00889048615457132,2005.742433266735,26.02174225529292,25.0,0.32434052627723914,2194.920797889772,28.476070668977055,2.0173519629468495,0.026172359893944105,0.0007200161861412621,254.1570293086663,254.15702930866627,no
362.0,0.7769409451952999,0.7507102717868714,0.7896911032953823,0.7512277795115421,2.019859796552314,0.008000372142043067,2160.642154697081,29.131614284277337,24.5,0.33032982736785393,2195.4494106814836,29.60091529899066,2.0103252313905178,0.027104913740345744,0.0007259438633191727,252.00219977039842,252.00219977039845,no
370.0,0.7803346054534721,0.7524019365777876,0.7911598871684627,0.752921781565508,2.0149023623511924,0.008802141184506843,2410.3625413170957,34.7133525000195,24.0,0.3456411414132023,2203.5807208141628,31.735339814097262,2.0128185877492157,0.028988038088639534,0.0007123471572542698,241.9356320038473,241.93563200384725,no
377.0,0.7838346596320973,0.7538900928224281,0.79413396075443,0.7544119938986961,2.016313062639508,0.007911695758043255,2536.7939192912504,36.96154052501329,23.5,0.34239919755897535,2196.9554639501857,32.010033528908515,2.0081718781716416,0.029259422963679598,0.0007068785199552411,235.62062231000652,235.6206223100065,no
385.0,0.7878347215505261,0.7558999912148082,0.7975329019955354,0.7564246825432372,2.0167240886183837,0.008721416506249868,2682.856815003954,39.56760128708377,23.0,0.3392111067998183,2195.392034531203,32.378320082297144,2.007151868752174,0.029602095952815155,0.0006843601196753789,223.3746207150132,223.3746207150132,no
393.0,0.7936168116424261,0.7579199642858468,0.8029196376367321,0.7584474598526633,2.0244260532798846,0.007739989597580939,2075.1913585512684,22.783986430274062,22.5,0.24703249296443205,2183.9523319890536,23.97809729274404,2.0043185092536535,0.022005857690474848,0.0006501529684503097,207.88964777537805,207.88964777537805,no
402.0,0.8000910222440798,0.760469876528983,0.808951169564157,0.761000932713995,2.030854106229761,0.008617455548799441,1760.0817937726279,15.674660808670799,22.0,0.1959241547812438,2177.408995769446,19.391228050418434,2.0046585123934757,0.017852773848441694,0.0005972326246133546,186.69269910143936,186.69269910143936,no
410.0,0.7998594627726004,0.7627257855866578,0.8076231544232284,0.763259991852956,2.0132105753415943,0.007650656318017694,2015.0569969313697,19.648781234096177,21.5,0.20964607808930175,2189.2891155969373,21.347715204115993,1.9980851183569075,0.019483288779168554,0.0006200770439509552,190.0516571644874,190.05165716448744,no
420.0,0.7995700134332512,0.7627981238483038,0.8059631354970677,0.7633324314543262,2.00247523526597,0.008565539105432956,2195.8577508500302,22.245676096478302,21.0,0.2127456561542769,2202.2744263372933,22.310681802995774,1.9992184621563158,0.020253573501294753,0.0006512795993621588,194.8624004561011,194.86240045610114,no
430.0,0.8018468149469808,0.7628701733344542,0.8079764639204122,0.763404581875651,2.004719235457428,0.00764465826982891,2048.0601096254445,18.458863605152427,20.5,0.1847634755089434,2198.562233575973,19.81531704381474,1.9980851183569075,0.018008446381966865,0.0006605066298186969,193.02723496611821,193.02723496611827,no
440.0,0.8041327419176793,0.7655002364714525,0.8099978617963554,0.7660383431941276,1.997642559620206,0.008505781121711433,2008.0491338086395,16.900918103901226,20.0,0.16833171877468442,2202.5962446637764,18.538340581545942,1.9946850869586825,0.016788438455099294,0.0006449564282164811,184.19912516094632,184.19912516094632,no
451.0,0.8076120126415,0.7683933059221506,0.8128599269074795,0.7689354806444517,1.9925199380792222,0.007553656663490681,2165.888377183929,18.686870631389812,19.5,0.16824227007759443,2206.8787950191977,19.04052811590441,1.9934384087793333,0.017199005289892443,0.000612484181601416,170.65860801409892,170.65860801409892,no
463.0,0.81142083177632,0.7717887629677991,0.8159930801529907,0.7723357505364552,1.9867787606430776,0.008368246948680784,2298.56318179085,19.907039718889674,19.0,0.16455225492832237,2213.8851527566662,19.173673370444362,1.9940050806790375,0.017269370124435104,0.000564325270511418,153.16458955280723,153.16458955280723,no
475.0,0.8170242027708663,0.7751955570987419,0.8212045624570967,0.7757473735833568,1.9888972674494185,0.007401466337460402,2218.083626867541,17.61343275168724,18.5,0.146905419597001,2209.1387382891767,17.542402880884374,1.9918517274601617,0.01581696290797548,0.0005020423774508807,132.81790692972135,132.81790692972132,no
489.0,0.823581737106721,0.7791024653264719,0.8273034758046399,0.7796598710042818,1.991976532311933,0.008212366264228258,2148.062294483612,15.562743009080375,18.0,0.13041026551364007,2209.3633778366357,16.006870262210466,1.9951384244784458,0.014454807315149983,0.0004050385736004786,104.08721531646236,104.08721531646236,no
502.0,0.8279097884295401,0.7827195601050692,0.8311071890472191,0.7832821403711583,1.9887896283396505,0.007226668039127867,1695.470234846076,9.187825116689934,17.5,0.09483324226961198,2208.6297803489138,11.968658459640482,1.9912850555604575,0.010790858177247007,0.0003512328229414817,87.92274551813256,87.92274551813256,no
518.0,0.8332514973811244,0.7858540009199214,0.8358017565469201,0.786421105556768,1.9895363254801584,0.008072375334740362,1626.9052626837292,7.974376813817453,17.0,0.08332655191690191,2213.078466379533,10.847541042644224,1.9960450995179724,0.009783738565497763,0.0002648384455173134,64.24822508303725,64.24822508303725,no
535.0,0.8297776241313435,0.7891843442857018,0.8323067050901176,0.7897562560664784,1.96175345621763,0.00720657040264536,2083.2451693940548,12.224183502022932,16.5,0.09681963061603822,2249.9004581900704,13.20209280514047,2.0009184778554285,0.011741102298107155,0.00025822700657290805,60.6537620043313,60.6537620043313,no
551.0,0.8265001536094655,0.7895188899834754,0.8290092537156785,0.7900912868581831,1.9469429324672416,0.007998224866946905,2384.788567546646,15.000796176159708,16.0,0.10064319415346272,2264.062251898679,14.241403549585296,1.9983117871167893,0.012569780073121756,0.00031119921399214476,70.97358725812268,70.97358725812269,no
568.0,0.8278794971621549,0.7898743447873598,0.8300265559194906,0.7904472570743692,1.9464330404637225,0.0072469008314983985,2889.4631432945757,20.61995738371577,15.5,0.11061201461914992,2261.57278903941,16.13916918732251,1.995591761998209,0.014241059687225874,0.0003207616555894061,70.96496202485757,70.96496202485758,no
588.0,0.829505790326162,0.7881420591706128,0.8312259899666236,0.7887124640376939,1.9544000178386791,0.008026955206767007,2761.181637323605,17.514537309807853,15.0,0.09514696755037406,2256.4469708084152,14.31293911404321,1.9992184621563158,0.012681304942993049,0.0003341098054006233,71.40387143802133,71.40387143802133,no
608.0,0.8355604639195812,0.7864132346639889,0.8370593258036725,0.7869811371209721,1.9782959342155295,0.007126239911694189,2243.9442887793675,10.818155422570312,14.5,0.06990514622473003,2228.180285750798,10.742156461411742,1.9983117871167893,0.009633950184896604,0.00030972838870907296,64.01581780109392,64.0158178010939,no
632.0,0.8428260722316842,0.7896726415610398,0.8440593288081312,0.7902452710418141,1.9862038813423906,0.007996571722491798,2328.9165658496104,10.767802307835094,14.0,0.0647293400374335,2227.3644924155556,10.29827382977657,2.0055651874330027,0.009272779356042135,0.00016198111347089203,32.20751114559805,32.20751114559805,no
656.0,0.848228255688867,0.7929320484580905,0.8493039980809505,0.7935094049626561,1.9883060052925503,0.00692280547482103,1989.8721376369658,7.288944399453157,13.5,0.04945079009421757,2227.0213881632794,8.157627200103361,2.007378537512056,0.0073530707183811946,4.912415886138418e-05,9.410249792237956,9.410249792237954,no
683.0,0.8543057120781976,0.7940389717351549,0.8552042510128722,0.7946179425800176,1.9998482842735532,0.007909491990302902,1537.3181764949716,4.051447212910567,13.0,0.05141559821438576,2219.918398266223,8.779879417998378,2.0125919189893344,0.007959893652021172,-6.29283208714154e-05,-11.578046884473197,-11.578046884473201,no
713.0,0.850825889667387,0.7952688864874486,0.851627266201857,0.7958496510437526,1.9819131591114094,0.006885774188299657,1495.9984424905604,3.532674201914062,12.5,0.04342883388106478,2248.458757899342,7.811835350818861,2.02018532244537,0.007018743422195621,-6.300034807976927e-05,-11.103586575091331,-11.103586575091333,yes
744.0,0.8472300731762161,0.8039992972846159,0.8479310485638081,0.8045929574371186,1.9364786172955366,0.0077152214302838125,2147.4484280088914,2.5373154075998263,11.0,0.043825650836076264,2113.1139602846943,8.418963145479577,1.8550571308715746,0.007390826008959187,0.0006470091676863082,109.28168000045983,109.28168000045982,yes
777.0,0.8472300731762161,0.8132813394538803,0.8479310485638081,0.8138887100113678,1.9001200137776422,0.006946651406574607,2087.8741222488457,2.4030580390783713,10.5,0.038386964633892344,2146.8380788695627,7.848628324596122,1.8492770774945921,0.0067607746449574,0.0005338080110480607,86.33242347160703,86.33242347160704,yes

File: CSVoutLegacyCodeAlt/Transmittance/α/MN1534SlowCorrected2.csv
λ (nm),TM,Tm,TM Corrected,Tm Corrected,n1,Δn1,d1 (nm),Δd1 (nm),m,Δm,d2 (nm),Δd2 (nm),n2,Δn2,κ,α1 (cm^-1),α2 (cm^-1),discarded
295.0,0.7113883912355383,0.7076978178015007,0.7676187738116147,0.7113717241735475,2.16021582629842,0.009856712106275766,518.0049792181309,2.577804200853199,34.0,0.16919787713488654,2321.527293221122,11.552867344815093,2.1813313246247645,0.010855194983951185,0.0005972987740899067,254.4365343293614,254.43653432936136,yes
298.0,0.7169949770814353,0.7098415228697621,0.7645644048307505,0.7103335882873305,2.148826495273091,0.008531599822390807,552.2502724829588,2.8523845652431974,33.5,0.17302822234206452,2322.8957810135516,11.9978067962584,2.1711097321763733,0.011213828581135333,0.0006543256938563147,275.92279098980435,275.92279098980435,no
312.0,0.7433722702221987,0.7304601194789503,0.7501945212362148,0.7309813037281107,1.9835474336822916,0.009335602583735501,35363.71965997397,10595.631583800154,29.0,8.688942195127407,2280.762195639339,683.3589958186925,1.9677652866605053,0.5895792699783257,0.0010461426792768578,421.3530969003743,421.3530969003742,yes
316.0,0.747291696359778,0.736313330213941,0.7593692262773032,0.7368427807219984,1.9925192166765977,0.008650135232320187,8901.139648657507,650.718977956223,29.5,2.1566013575131135,2339.2497101103336,171.01115594529162,2.0273549958277224,0.14821005207332402,0.0008266812899291537,328.7463123166536,328.7463123166536,no
321.0,0.7522352941513981,0.736031863856859,0.770941341680887,0.7365609097543065,2.0362265983943297,0.009195142037081086,2494.237843639369,49.63949506005936,29.0,0.5771483904042067,2285.8457912642507,45.49214548759975,2.0245277468526353,0.04029148035947082,0.0007923520934262271,310.186606325773,310.186606325773,no
327.0,0.7528550625878756,0.7356965712641599,0.7737482701535031,0.7362251351752632,2.043510628395456,0.008331926584477322,2348.5678306929303,42.57720914693677,28.5,0.5166767784304006,2280.2670733642276,41.338984050061306,2.026811294101744,0.03674408175167861,0.0007949664582634443,305.49979023005915,305.49979023005915,no
332.0,0.7533677613941311,0.7379339684217748,0.7760702807504513,0.7384657570425724,2.0394504374227,0.009148406183402225,1994.2148514321466,29.652958071254602,28.0,0.4163457239318325,2279.0453323659995,33.888242099192354,2.0217004978775486,0.03006165562007765,0.0007886566617521997,298.5105993693206,298.5105993693206,no
337.0,0.7580714509889601,0.7401713655793898,0.7780935127858111,0.7407063789098817,2.0342574561598594,0.00823959763778246,2055.61274300357,30.59146092565959,27.5,0.40925275362246466,2277.8581865184833,33.89889946160593,2.015502298201396,0.029994540562593718,0.0007861275683414126,293.13858676389196,293.13858676389196,no
344.0,0.7647019531888999,0.7434832105562899,0.7809455386669809,0.7440230300083323,2.026916030437489,0.009012804876728698,2319.4541125214364,37.381984124865944,27.0,0.43515134268992894,2291.165460365736,36.9260639408496,2.019960652354418,0.03255513296492036,0.000747485715657838,273.05763174115964,273.05763174115964,no
349.0,0.7684466125801961,0.7458488141112185,0.7830193152448226,0.7463920665072254,2.021804393254508,0.00813678538993281,2205.225604133027,32.67766236606826,26.5,0.3926845630115273,2287.1896091571566,33.892228384769204,2.0113701650839615,0.029805057144544112,0.0007475556352047138,269.1708070726396,269.1708070726396,no
356.0,0.7737252288305775,0.7477880274066973,0.7859425906617801,0.7483341120692764,2.020880208504623,0.008909799497753336,2420.5108853517927,37.848317289294776,26.0,0.40654898743768436,2290.0912090304205,35.809010083509996,2.0130012702618965,0.0314762933898364,0.0007260386234933811,256.28287705497206,256.2828770549721,no
363.0,0.7766357356736515,0.7497272407021761,0.7889453578921687,0.7502761576313274,2.020603790215362,0.008015568242237587,2589.895616274696,41.69542019147904,25.5,0.4105313002583747,2290.528218551301,36.87582462119075,2.013110010607092,0.03240959491049725,0.0007060266825809678,244.41302911677587,244.41302911677587,no
370.0,0.7795296584321496,0.7508585546361284,0.7919310153377689,0.7514091306676479,2.0239228798425732,0.008837651765347029,2355.1234021163195,33.145302104592666,25.0,0.351842519958914,2285.166122713009,32.16074428560344,2.0116963861195485,0.028312013035381698,0.0006964612586843183,236.5402782478438,236.5402782478438,no
377.0,0.7835100320105444,0.7519963517444872,0.7946524840764672,0.7525485963861249,2.0257505568604732,0.007901363291824805,2372.219601616531,32.33463441662136,24.5,0.3339482325613471,2279.7722969196197,31.074527722393047,2.008760396799266,0.02738048914899368,0.0006921618709640969,230.71518821387517,230.71518821387514,no
385.0,0.7880590303858526,0.7542051002251502,0.7977627340635508,0.754760598502718,2.0242371137651074,0.008759954293337271,2505.9043130292976,34.53373538441392,24.0,0.33074273623162254,2282.341316925437,31.45282550726682,2.0095215792156353,0.027693111067761268,0.0006658332594531913,217.32746767936544,217.32746767936544,no
393.0,0.7932476729008572,0.756424920126769,0.8025426235580193,0.7569836883492189,2.0288902401345466,0.007747270807175265,2039.1569273456787,22.00323381694034,23.5,0.2535734193695251,2275.997936533902,24.5588331593568,2.008542916108875,0.021672897667581473,0.0006302625164261351,201.52957673662723,201.52957673662718,no
402.0,0.7990573998066853,0.7588486709489951,0.8078946694009528,0.7594110308148498,2.0334084476078633,0.008653610401562902,1749.7446756911756,15.492319064011381,23.0,0.20364304771009442,2273.522570164679,20.1298724011314,2.0108264633579833,0.01780394910497088,0.0005804748432237346,181.45427891197727,181.45427891197727,no
410.0,0.7988040803592219,0.7609929649136696,0.8065473731451245,0.7615585023088338,2.0161221971662653,0.007671099027122548,1945.1273944807238,18.315882344227823,22.5,0.2118665100879643,2287.807756138512,21.54265977978858,2.006259368859766,0.018891518702737798,0.0005981656270836535,183.33587704155488,183.33587704155488,no
420.0,0.7984874310498925,0.7612837060152496,0.8048632528253391,0.7618496757078642,2.0044390765456104,0.008598943289391797,1994.3912217295488,18.328011949346983,22.0,0.20217510912225228,2304.8842212565364,21.181373588486263,2.0095215792156353,0.018467056570974628,0.000619709441426546,185.41663129008296,185.41663129008296,no
430.0,0.8002181006516025,0.7615732864737096,0.8063373446138924,0.7621396867380361,2.0039370153740363,0.007675799069625028,2022.1498516807642,17.997421552924074,21.5,0.19135306073694203,2306.7092251585595,20.530040486708387,2.010608982667592,0.01789470617575037,0.0006235363388781432,182.22299362473026,182.22299362473026,no
441.0,0.8021291205925688,0.7644505983026901,0.8079650491739984,0.765021293825009,1.9941009769603106,0.008528465145483827,2137.641318137286,19.09551926327191,21.0,0.18759269907738388,2322.09905792156,20.743277609550276,2.014088673713853,0.017991825261103333,0.000590108877852197,168.152536551345,168.15253655134498,no
451.0,0.8055115592934629,0.767056367091549,0.8107648637959645,0.7676309525117596,1.990288726954664,0.007592780413473175,2207.523957503039,19.408124072576488,20.5,0.18023203876702218,2322.652958534945,20.42031600317117,2.0107177230127875,0.01767784168797948,0.0005668480535617475,157.94285417039995,157.94285417039995,no
463.0,0.8095853982899304,0.7704780079809884,0.8141369852144045,0.7710577424609683,1.9852830036111622,0.008396033337497973,2325.663557093734,20.376714091863168,20.0,0.17523355026749382,2332.1612040087925,20.433644378728683,2.0138711930234616,0.017644889946746727,0.0005101252589805401,138.45406185951234,138.45406185951236,no
475.0,0.8155550056927479,0.7739110733809101,0.8197198933636712,0.7744959741128453,1.9886154946604166,0.007428324689665022,2199.63482995096,17.323402675361027,19.5,0.15357383306076822,2328.881582405074,18.341295966901257,2.01441489474944,0.015864688039044894,0.00043806964732006417,115.89359038159033,115.89359038159033,no
489.0,0.822541140566496,0.7782261471769157,0.8262534803630635,0.7788176053554267,1.9916362925690365,0.00823015280814723,2152.4053801410787,15.625310939647035,19.0,0.1379298298510268,2332.5041913188434,16.932731907127103,2.020613094425592,0.014668569489940981,0.00032652059442310076,83.90958696812972,83.90958696812972,no
502.0,0.8270193309429232,0.7822211299067412,0.8302096083295574,0.7828186591021246,1.9875427361633793,0.0072423156098821734,1742.1821470585899,9.695196405265408,18.5,0.10295199833165213,2336.3019649899475,13.001457081182737,2.0197431716640266,0.01123981598051463,0.00025854263838812,64.71997238245739,64.7199723824574,no
518.0,0.8325463424860947,0.7852225682663607,0.8350922870678651,0.785824701130996,1.9894191995782577,0.008084642379887003,1663.4410696736136,8.331799498250799,18.0,0.09015792245525159,2343.397510684681,11.73754728056328,2.0277899572085047,0.01015674053986346,0.00016290125482496676,39.518871460901494,39.51887146090151,no
535.0,0.8298183703661157,0.7884115965234565,0.8323476836770041,0.789018620786672,1.964654863286863,0.007205860274434183,2068.977579961069,12.058754363289806,16.5,0.09616800535751853,2246.577799734151,13.09387308369188,1.919810794429223,0.01118935604630857,0.0005350088009447484,125.66577335730133,125.66577335730133,no
551.0,0.8272446298854288,0.7892145350919818,0.8297582522093012,0.7898227970718698,1.9505377254953247,0.008003667460943262,2315.426998502441,14.146938340051928,16.0,0.09775778445497478,2259.889640883834,13.807612775347014,1.9173097664897232,0.011714497180370024,0.0005807424934844898,132.4469220441591,132.4469220441591,no
568.0,0.8287533318796758,0.79006765732104,0.83090479227076,0.7906772343748923,1.9485733155934004,0.007231578354136571,2768.495959479927,18.938259444535632,15.5,0.10602978139995028,2259.088721359943,15.453592470250838,1.9146999982050277,0.013097756274591244,0.0005903736624885308,130.61363105259633,130.61363105259636,no
588.0,0.8305321430648835,0.7889942304813954,0.8322566021665434,0.7896021533775633,1.9545431528417347,0.008008864464702607,2751.7275970788473,17.395528751922384,15.0,0.09482513151223051,2256.2817268005806,14.263480764833842,1.9181796892512883,0.012126109419822858,0.0006049414207257052,129.28432130639777,129.2843213063978,no
608.0,0.8365974476022905,0.7879229483507212,0.8381000300824936,0.788529220394215,1.975989873703281,0.007108540858449428,2275.5827245490914,11.122375056123673,15.5,0.0757594138459974,2384.627604983144,11.655354167387587,2.0495380262476353,0.010017535453135695,6.479215922855254e-05,13.39148496333163,13.391484963331632,no
632.0,0.8438758130471788,0.7906240684067867,0.8451121435816338,0.7912345114864681,1.9859645356345994,0.007976576350666176,2289.431000899901,10.394261399677562,15.0,0.06810160294583184,2386.749569264272,10.836098099811375,2.061716944909548,0.009360415251261568,-9.572498146871769e-05,-19.033474591591304,-19.033474591591304,yes
656.0,0.8485702428858151,0.7933251884628523,0.8496504185424024,0.793939802578721,1.9878501702051201,0.006917157833647039,2016.1991696831722,7.480298850283334,14.5,0.05379643785199681,2392.534443131216,8.876540033011741,2.06867632700207,0.007674994307687164,-0.00021567196758920685,-41.31423591240903,-41.31423591240903,yes
684.0,0.8540470776975574,0.7937400506894849,0.8549450726632991,0.7943553079610435,1.9999845856538039,0.007914739487114594,1576.2913637691872,4.242511778389047,14.0,0.055403603414963934,2394.0184511146026,9.474089202404262,2.082595091187113,0.008241662321862962,-0.00035292891086571225,-64.83970021141336,-64.83970021141336,yes
713.0,0.8501992596743715,0.7941691266112485,0.8510025860081809,0.7947850490738095,1.9837571075038685,0.006895892959130172,1565.239971679618,3.857462239140007,12.5,0.043452225911663964,2246.368763163365,7.808777838230376,1.938296653112484,0.006737864324389264,0.0003364609056341746,59.30003418572183,59.30003418572182,yes
745.0,0.8459533915108559,0.8012899190353902,0.8466522559059816,0.8019169857379822,1.9420316047609276,0.007766837330643267,2014.4140096831923,2.3525551399484543,12.0,0.04799203459883587,2301.713313543255,9.205325415014089,1.9442773720982447,0.007775818909289388,0.0002694179687075183,45.44437644223486,45.44437644223487,no
777.0,0.8459533915108559,0.8084196180166601,0.8466522559059816,0.8090578428982951,1.913617508969128,0.006967663290341124,2000.8428946757606,2.29135344601621,11.5,0.041872593380527866,2334.714214862505,8.50091643292835,1.943298708991484,0.007075735361609143,0.0001702684134282487,27.53740009084045,27.537400090840453,yes

File: CSVoutLegacyCodeAlt/Transmittance/α/MN1534control.csv
λ (nm),TM,Tm,TM Corrected,Tm Corrected,n1,Δn1,d1 (nm),Δd1 (nm),m,Δm,d2 (nm),Δd2 (nm),n2,Δn2,κ,α1 (cm^-1),α2 (cm^-1),discarded
380.0,0.7956055380138326,0.7954444035245595,0.9538525810434026,0.7956055380138326,2.3064217584776237,0.007882555513041145,269.6071892952568,0.46893681181366736,27.0,0.0922767044101209,2224.224594285005,7.601633904761425,2.33538987447558,0.007981558560347128,-0.0016655661387277834,-550.7926679468551,-550.7926679468551,yes
382.0,0.7961024744383627,0.7955115871478395,0.9485766821006336,0.7962640707213074,2.292698849462529,0.005543057332419056,272.5550375989668,0.47094834543515685,26.5,0.06406904218735063,2207.660199762631,5.337459414110449,2.3042058186468126,0.005570877728423449,-0.0015701210987762552,-516.5110899645881,-516.5110899645882,no
434.0,0.8091583495919245,0.8076809416280275,0.8099644280587934,0.8083593711738134,1.82930175019705,0.007637542730319494,2576.5798161871517,28.50791782847656,18.0,0.19915646225620579,2135.240946213084,23.62483516179951,1.7781740447761436,0.01967415844630138,0.0007645158790799834,221.3638220525731,221.36382205257314,no
439.0,0.8100193593884281,0.8088510718665072,0.8118340585182812,0.8096290029681238,1.829461198088251,0.0075724048964700055,2680.386693007867,30.228832030110237,18.5,0.20863907212189625,2219.642594356961,25.032657909668913,1.8486226964477022,0.020848374275152782,0.0005588276928160732,159.96437124132203,159.964371241322,no
457.0,0.8131349008609172,0.8120445605071424,0.818599267530323,0.812828649268639,1.8375628580664356,0.007554416635984131,1962.4010257890222,14.879253155972002,18.0,0.13647901386507433,2238.2907784324066,16.971095454652467,1.8724090747988424,0.014196919115586789,0.000434696174597535,119.53070535310302,119.53070535310302,no
461.0,0.8138704416155829,0.8127585663099985,0.8190311585624783,0.8135440318119133,1.8351475702770612,0.0074404456065038345,1930.0899928997435,14.127903198512971,17.5,0.12809677625576887,2198.0521159892364,16.08933657716529,1.8363311707925676,0.013441605892371979,0.0005303283387935575,144.56187532705587,144.56187532705587,no
484.0,0.81809980095491,0.8168154094893948,0.8215145319973716,0.8176087400582864,1.8228095197390644,0.007467006923401367,1905.6737433141416,12.420644273357068,16.0,0.10428348980035944,2124.193426724191,13.84489397186142,1.7626958272844926,0.011488754520359908,0.0007117002596950154,184.78283532362053,184.78283532362053,no
489.0,0.8187760444244035,0.8177016302361558,0.8220073951548712,0.8184966789354315,1.8199318645625575,0.007387368071581708,1895.989758982301,12.009990352240232,16.5,0.1045178856442408,2216.703865982192,14.041527343749893,1.836558791638033,0.011633529803839334,0.0004900357278934812,125.92986852733638,125.92986852733638,no
517.0,0.8225452261527764,0.8212074691021197,0.8247544690885045,0.8220093535147446,1.8114444235498797,0.007388003211899707,2541.945692956898,19.493405307590173,15.0,0.11503041958135596,2140.5569773988873,16.41527781653287,1.7651996565846126,0.013536777142786229,0.0006781986360374916,164.84517235203106,164.84517235203106,no
524.0,0.8237082165367908,0.8220870612693487,0.826161959176517,0.822890660717989,1.812006436057976,0.0073140170890684765,120510.53738320971,42526.62923371578,15.5,5.469752002072088,2241.1620175228045,790.877447246018,1.848736506870435,0.6523954974037626,0.00040683059337633695,97.5645804127234,97.5645804127234,yes
547.0,0.8275294706556953,0.8262496432486105,0.830786569465701,0.8270614066399217,1.8089625072334197,0.007298587803960446,2020.5973590703288,-11.455815983867698,14.0,0.056485542871597724,2116.682896792578,8.540141608025346,1.7431204345744633,0.007032936002679565,0.000671617770076449,154.29246453327465,154.29246453327465,no
553.0,0.8275876924226694,0.8273401020612805,0.8594725857306663,0.8281540041355715,1.9099948298302114,0.006758215222099464,7222.159680431149,-143.02414451856183,15.5,0.05484430340151949,2243.8542414174917,7.939524051941114,1.9510520769071575,0.0069034898101974764,-0.0003261774393261667,-74.1205531395165,-74.12055313951652,no
558.0,0.8276365675514671,0.8275256317559286,0.8835534890166404,0.8283398989197688,1.9834181601954242,0.007276274940406682,1042.1808210427075,2.9227811866425006,16.0,0.058696850408506966,2250.6600421366347,8.256665988356128,2.0321989083155927,0.007455229707608219,-0.0008740453484582335,-196.8383115140299,-196.8383115140299,no
560.0,0.8280279861534288,0.8275988088068058,0.8800812227487677,0.8284132199701095,1.9729415460743307,0.006445298623932919,966.9965798046063,2.4694012562513743,15.5,0.050636132058621275,2199.7610667358767,7.186283346622674,1.9757489386401594,0.006454469946558963,-0.0006546140845409004,-146.89505706643575,-146.89505706643575,no
586.0,0.83311642797893,0.8307425527953207,0.8349417612664208,0.8315631688975804,1.8018032874833168,0.007220447329448086,2218.7310361720615,11.402482256129673,13.0,0.06680948114622687,2113.993256900009,10.864214818470145,1.7340156007558452,0.008911437121996992,0.0006529245886634748,140.0152280609768,140.0152280609768,no
599.0,0.8349966690537645,0.8323180549789413,0.8366339724968486,0.8331417807157355,1.8006209509233928,0.007133345763825627,2131.124935099884,10.034298045204805,13.5,0.06356409301921843,2245.4753722189803,10.572711513488251,1.8406559668564113,0.00866663904397336,0.0002639893460050922,55.38210284043884,55.38210284043885,no
631.0,0.8396249547764338,0.8362125930983589,0.8407994155255939,0.8370440551353111,1.7979686226844696,0.007126856765655438,2194.823101109138,9.576470974811663,12.0,0.052358502896961104,2105.709717195891,9.187650693996682,1.723545041864434,0.007520186505625159,0.0005983857738178197,119.16858009754078,119.16858009754078,no
648.0,0.8417824222047371,0.8382852959999376,0.842873126346104,0.83912087535486,1.7958847736944745,0.00702880388941246,2211.295921577573,9.201016294912819,12.5,0.05201144838378681,2255.1558203082172,9.38351364362858,1.843728848270195,0.007671600626040317,0.00012616104282897763,24.46583983461379,24.46583983461379,no
684.0,0.8463432728551689,0.8423109892598806,0.8472569169055607,0.8431546239710319,1.7931653754668335,0.00702458814392571,2280.853632414038,8.745245611013253,11.0,0.04309165827109849,2097.966005517254,8.218621288557367,1.7126192412820922,0.006709054826712354,0.000521051416024729,95.72697665063437,95.72697665063437,yes
704.0,0.8488967269461877,0.8445440084529305,0.8496991359054394,0.8453921114044332,1.79190201741483,0.006916973461770591,2016.1435592439057,6.419251420335521,11.5,0.04439148683203189,2259.0520913861315,8.72023314501231,1.8428183648883332,0.007113517145979738,-2.958530958756463e-05,-5.280965412185949,-5.280965412185949,no
747.0,0.854386653241878,0.8482492343814869,0.8549499067551788,0.8491048063337246,1.794570864493109,0.006927145526638399,1499.798082935127,1.4623374992095561,11.0,0.042460625155945175,2289.405273031934,8.837234466204842,1.8703604871896533,0.007219697777550079,-0.00026975343834253774,-45.37913896532818,-45.37913896532818,yes
776.0,0.854386653241878,0.8507452233961211,0.8549499067551788,0.8516058267672642,1.7827181103932834,0.006832988888382361,1484.6758655691067,1.4205509917200791,10.5,0.04024550090658298,2285.274366288476,8.7592391981194,1.8546546488525368,0.007108714795408868,-0.0002445111280389139,-39.595585750928095,-39.595585750928095,yes
