Repository: LP404/Summer-Project-Swanepoel-Code

#  Summer Project: 
Swanepoel Method Code that aims to interpret transmittance and reflectance data from a Spectrophotomer and apply the Swanepoel method to said data to obtain the refractive index and thickness of semiconductor samples.

## How to use:
- Put data (.txt) in the *Data* folder. *TransVSlowSam9.txt* is an example of how the txt should be formatted, if you are using a txt output from a Shimadzu UV-2700, you should be good to go.
- Run *code.py* **Note: Code.py is still unfinished, this message will be updated once I am happy with the code**
- A csv output can be found in *CSVout*
- Run *plotter.py* **Note: Also unfinished**

File: CSVoutLegacyCodeAlt/Transmittance/β/Sam7VSlowTrans.csv
λ (nm),TM,Tm,TM Corrected,Tm Corrected,n1,Δn1,d1 (nm),Δd1 (nm),m,Δm,d2 (nm),Δd2 (nm),n2,Δn2,κ,α1 (cm^-1),α2 (cm^-1),discarded
287.0,0.7247772962671547,0.7067379702238998,0.7312625077385662,0.7247772962671547,1.9605405262984925,0.009494385824220896,1866.5813995864455,33.016748063182575,8.0,0.14150681270261312,585.5528027096834,10.357463847566168,1.8861758759153686,0.03336334204966791,0.0046791899780040174,2048.795659881311,2048.795659881311,yes
296.0,0.73679684679341,0.7127520444846493,0.7417706051162629,0.7157580532238035,2.037216115899244,0.009064527498505634,662.0593173641843,3.924410282311565,8.5,0.05038443916543974,617.509350226551,3.660336740068221,2.06690701385151,0.012251758905884957,0.0035419950269860515,1503.716967004184,1503.716967004184,no
313.0,0.7595004422318922,0.7248967068712956,0.7616192334963566,0.7256188970390631,2.0543073538808807,0.00947432691776945,597.4972877316426,2.8620893153633684,8.0,0.03832103507922647,609.451160087994,2.9193499106009106,2.057048951782266,0.009853530630116781,0.00317570300510616,1274.9859719903568,1274.9859719903568,no
329.0,0.767007258552069,0.736354745236082,0.7687843156816809,0.7378567350167793,2.0158710203626646,0.008440118161822293,643.7660787292886,2.978267823408622,7.5,0.034697399278407225,612.0183223716577,2.8313925462707146,2.0270640129883155,0.009377846589539472,0.003069363113871452,1172.363356807057,1172.3633568070572,no
351.0,0.777329130992312,0.7437633942555146,0.7786363036865019,0.7449232731603334,2.0099868978530226,0.008991397202921544,609.3720623453286,2.332130245476994,7.0,0.031313527708902104,611.1980139334382,2.734109420704379,2.018438208677727,0.009029202968019533,0.002933006830984414,1050.0641268546228,1050.0641268546228,no
372.0,0.7825715805419464,0.7508221343294337,0.7836217548768742,0.7516560601835742,1.9904187020878885,0.008125388288631229,606.7559757545149,2.0438597606771554,6.5,0.026534630035731494,607.409887543659,2.4795994840025024,1.9863995069526834,0.008108980926176755,0.0030915183901546444,1044.332415370707,1044.332415370707,no
403.0,0.7902980832559177,0.7574687809119927,0.7909694845570711,0.7580899343421339,1.9770944738308018,0.008683866272917957,600.9090200200354,1.6947639167116237,6.0,0.02635341827472363,611.5034036069362,2.685867495278455,1.9863995069526834,0.00872473617790481,0.002966215807613919,924.9272248299557,924.9272248299554,no
433.0,0.7964615285482882,0.7639094629781134,0.7969985870177665,0.7643244373195374,1.9599889604766927,0.007857004394882548,615.4417978151134,1.5287554397185616,5.5,0.022047840596685794,607.5289320560231,2.4354001912447183,1.9564145681587326,0.007842675734508656,0.0031620169740231127,917.6692190408534,917.6692190408534,no
478.0,0.8057169757485056,0.7721588635808805,0.8060522959163824,0.7724574556004449,1.9473093375474273,0.008366044582165178,603.6607169195834,1.1962951099488448,5.0,0.021481036476469477,613.6672674229886,2.6364417911857134,1.9633973621244472,0.00843516207071984,0.0028202218185049365,741.4216022183059,741.4216022183059,no
521.0,0.8131084658449487,0.7800487971942874,0.8133697386239211,0.7802360782426113,1.935050730482868,0.007546004102676455,605.7613376743577,1.0073236177923488,4.5,0.017548386679025463,605.798071096296,2.3623952891123468,1.9260188767785633,0.007510783111291672,0.002978941123893174,718.5120576045541,718.5120576045541,no
592.0,0.8253130192600059,0.7918851279059902,0.8254520277456712,0.7920115307193527,1.9213887296511003,0.007960250789214219,667.501995499103,0.9142324752107567,4.0,0.016571869432500937,616.2209560867984,2.5529833064603293,1.945324248330833,0.008059414861804148,0.002062397490167951,437.78464891173394,437.78464891173394,no
661.0,0.8365515023485225,0.8033946171384743,0.8366576234218507,0.8034618227726733,1.909431564146458,0.007133874258676344,751.167018581244,0.928531526693975,3.5,0.013076436136389362,605.8085671779932,2.2633762970230205,1.9005522164330162,0.007100699909159882,0.0018980308910833397,360.8375130840489,360.8375130840489,yes
788.0,0.8572460822543412,0.8033946171384743,0.8572916443378888,0.8034618227726733,1.9672637797467807,0.007737437414763843,807.451807493671,0.9638456632514384,3.0,0.011799288170333384,600.8345256842694,2.3631399037447562,1.942038227641085,0.007638222895246889,0.0004459758183108572,71.1205256083292,71.1205256083292,yes

File: CSVoutLegacyCodeAlt/Transmittance/β/Sam8VSlowTrans.csv
λ (nm),TM,Tm,TM Corrected,Tm Corrected,n1,Δn1,d1 (nm),Δd1 (nm),m,Δm,d2 (nm),Δd2 (nm),n2,Δn2,κ,α1 (cm^-1),α2 (cm^-1),discarded
272.0,0.7038187199528453,0.6870288480547034,0.7139281238417445,0.7038187199528453,2.0165731557914426,0.010067636580425211,2554.2994796733415,68.63699223106852,7.0,0.18809812609714952,472.0880059649358,12.685552753563481,1.941885786233791,0.052180725355037996,0.006075737718965024,2806.9842622116066,2806.984262211607,yes
279.0,0.7219219628373186,0.693283391717061,0.729733861568376,0.6933366484329868,2.121833534976591,0.00936500639496539,494.8990741705133,2.4767842295543785,7.5,0.03753468674960114,493.08769173145464,2.4677189398965393,2.134136558662924,0.010680552961371286,0.004542450539429628,2045.9540134719873,2045.954013471987,no
297.0,0.7682889581454141,0.7167115890332345,0.770216363608951,0.7167685632941088,2.1437826826156603,0.009708821921390939,455.988615407284,1.866592951369874,7.0,0.031701792350899795,484.8905667675657,2.195985722939354,2.1203679357038085,0.00960278057216974,0.0031705196041463385,1341.478935548627,1341.478935548627,no
314.0,0.7792165477953431,0.7387876595342682,0.780789972482392,0.7388481367869972,2.0707769704332777,0.008181337960733313,502.9481416754504,1.9925775744996865,6.5,0.02575166932937125,492.81019374407873,1.9524131002216762,2.0816118118188904,0.008246919853857452,0.002664710715425977,1066.4249181559555,1066.4249181559555,no
337.0,0.7940009337923059,0.7488968050092394,0.7950954433111653,0.7489589609861369,2.062980853491925,0.008893873040042308,475.43329842712234,1.5409180320223919,6.0,0.025867054534184374,490.0675632974105,2.112767397541495,2.0622337498764316,0.0088906521450482,0.002339652669616484,872.4315298301358,872.4315298301358,no
362.0,0.800610914205668,0.7599033680981766,0.8014620288265308,0.7599673518243646,2.027450806998564,0.0077668464145309035,483.0231636284877,1.3665352943277314,5.5,0.021069638351994907,491.0106802905552,1.880984992852544,2.030616911970314,0.007778975266665309,0.0022825099693870488,792.3443703394272,792.3443703394272,no
396.0,0.8096004875678404,0.7686976123652879,0.8101205851274279,0.7687630949234097,2.007693337541087,0.008443907913182622,467.2612593223563,1.0596140419366076,5.0,0.021028878652165725,493.10319533783877,2.0738814515509163,2.0193980340036273,0.008493135241496861,0.0020371872365162968,646.4659046693423,646.4659046693425,no
433.0,0.8165556373535913,0.7782570230942055,0.8169556654132369,0.7783241348940942,1.9768813283866122,0.007477478611591325,493.7577693596183,0.9794680687398954,4.5,0.017021079246887602,492.82169142399283,1.8640793476251047,1.9872712470990241,0.007516778084874143,0.002056798251081339,596.916607437734,596.9166074377339,no
489.0,0.8270918053091826,0.7891264159320482,0.8273099433367367,0.7891954285148366,1.9559352066126139,0.008014955406869922,476.63544627840764,0.7092262070417076,4.0,0.016391044815335414,500.01656327550296,2.0489484742646913,1.9949204820763105,0.008174707756185834,0.001314953338400267,337.9180161743683,337.9180161743683,no
545.0,0.8364720626796216,0.7999880476896783,0.8366396291571938,0.8000589596981489,1.9363324072472043,0.007132265030463213,466.00923125056556,0.55464898377998,3.5,0.012891860670818347,492.55489214060253,1.8142711549161732,1.9454554292231914,0.007165868667094996,0.001284059818233489,296.07287278768246,296.0728727876825,no
649.0,0.8538925406532941,0.8181960900002837,0.8539661885380428,0.8182703002835165,1.9151001840735995,0.007458123204284683,672.1899536692414,0.8816063989959647,3.0,0.011683132714896223,508.3284979531845,1.9796231014503025,1.9857414001035667,0.007733226771624603,-0.0012390785441231292,-239.91864723808683,-239.91864723808683,yes
744.0,0.8538925406532941,0.8348351377051666,0.8539661885380428,0.8349123620494489,1.8450927551717131,0.006848425583960102,585.345896208711,0.7115822742422234,2.5,0.009279242960501944,504.0397006563769,1.870842737651677,1.8970102743670438,0.007041127693768101,-0.0006833724117787837,-115.42353486613796,-115.42353486613796,yes

File: CSVoutLegacyCodeAlt/Transmittance/β/Sam9VSlowTrans.csv
λ (nm),TM,Tm,TM Corrected,Tm Corrected,n1,Δn1,d1 (nm),Δd1 (nm),m,Δm,d2 (nm),Δd2 (nm),n2,Δn2,κ,α1 (cm^-1),α2 (cm^-1),discarded
292.0,0.7227458984725197,0.7126602760421628,0.7553935005824478,0.7226987384703281,2.0691616135346194,0.009549556562718107,994.2864588430497,9.618146552417562,24.0,0.23216198431045854,1693.4394960161358,16.381344737700374,2.05135838097618,0.01984364301080498,0.001112750214771435,478.87779452142536,478.87779452142536,yes
296.0,0.7306589553400713,0.7172651200922728,0.7575380770512122,0.7378438901923121,2.0038509193037592,0.008690653972067473,1807.284911623573,30.605219978709275,22.5,0.38102318294813836,1661.8002706294203,28.141530157302196,1.949492981920856,0.03301342316029076,0.001229747261396756,522.0763462400291,522.0763462400291,no
302.0,0.7425285406413988,0.7235461035479137,0.760754941754359,0.7425285406413988,1.9881556102603803,0.00904645727379193,1361.5996007976557,16.69512542863998,22.0,0.2697509306075818,1670.8953679762178,20.48752638452194,1.9448095152976226,0.02384609893663699,0.0012010127343578,499.74738849354367,499.7473884935437,no
307.0,0.748149168684535,0.7287802564276143,0.7644265899142574,0.7435336081542449,1.993384317081865,0.008535318846672958,1824.1553435180929,28.84693936299917,21.5,0.33999801525035556,1655.6014671728071,26.18145176206191,1.932076340415707,0.030553587025744684,0.0012297106266479646,503.3550320154458,503.3550320154458,no
314.0,0.756072222673052,0.7330307664140836,0.7696022867179696,0.756072222673052,1.9518496142127604,0.008725699263667584,4356.633759628728,156.9584394952837,21.0,0.7565766165485193,1689.1670218813344,60.856393819062795,1.9301736821000186,0.06953925113115378,0.001081889023070308,432.97510915632074,432.9751091563207,yes
320.0,0.7595524060796527,0.7366740606882002,0.7732076483961188,0.7495187629767408,1.9900828997581637,0.008343166162254423,2125.9732816440505,36.09647420760499,20.5,0.3480653908706064,1648.1725461781457,27.98399129305848,1.9202213155256478,0.032603052816902664,0.001199086172177735,470.8800386918348,470.8800386918347,no
327.0,0.7636126200540203,0.7389683152890938,0.7774139036872929,0.7509267123384424,1.9951296995473846,0.008846671014199644,1969.7053591234467,29.629388021998118,21.0,0.3158935145197848,1720.9407492550104,25.88733436011795,2.0100853313589364,0.030236805705125745,0.0009121275996444095,350.52395916567207,350.52395916567207,no
333.0,0.7672743048820524,0.7409226803194846,0.7791466337271454,0.7521260766095216,1.9926129467690354,0.008217086154231416,1869.2560561414982,25.617356213487785,20.5,0.28094374799593885,1712.951833186915,23.475273568392495,1.9982303064688773,0.027384893251631216,0.0009438812698898553,356.1910466482852,356.1910466482852,no
341.0,0.7721281661657228,0.7433023447878282,0.781443508431136,0.7527520820949805,1.9939869266937915,0.008804597344048,1722.7591620136163,20.734910296163587,20.0,0.24071745782420287,1710.1416034126587,20.583046964645067,1.9963276481531886,0.024027545822380265,0.0009548077451069137,351.86123139220126,351.8612313922013,no
349.0,0.7747936292806595,0.7456820092561718,0.7836668436675948,0.7533780875804392,1.9950014627839858,0.008123329411508994,1640.4351200840254,17.982181485530212,19.5,0.21375581068386185,1705.6378471279556,18.696923115175025,1.9920832565258835,0.021836890843509628,0.000973199413761501,350.4178944127249,350.4178944127249,no
358.0,0.7778064710471669,0.7485013281286371,0.7861799368797323,0.7558103441242758,1.9894908097291744,0.008734326062296304,1680.762635053224,17.913591840858032,19.0,0.20250226764799814,1709.4826391598017,18.219690049197073,1.9910587482020512,0.02122073218585789,0.0009573809378586364,336.0559688339216,336.0559688339216,no
366.0,0.7798776817860796,0.7510192498833332,0.7872481546520003,0.7579825821511768,1.9806234162688439,0.008050346471752708,1742.1777958317357,18.33574642227419,18.5,0.19470533353349803,1709.3102970466257,17.989828729659774,1.9819845316195368,0.02085961942093058,0.0009779824315142732,335.7838712770627,335.7838712770627,no
376.0,0.7824550737030808,0.7527487384462043,0.7885774331267177,0.7588138275912164,1.9776670880545806,0.008666122971309954,1723.6039877017383,16.993294073031397,18.0,0.17746494873362764,1711.1070009911632,16.870084233813785,1.9811063816276806,0.019532052358412162,0.0009931291731408829,331.91567174522373,331.91567174522373,no
386.0,0.785350770001082,0.7544851588269627,0.7907965862477722,0.7596484046763063,1.978073317923573,0.007979074578791595,1565.6425191498479,13.280522249233904,17.5,0.14844329821075164,1707.4695712216753,14.483566556951052,1.9773010649963034,0.016772405236781893,0.001009984093044918,328.8040007204626,328.8040007204627,no
397.0,0.7885360359288834,0.7572185329343979,0.7932376546809321,0.7618328221038447,1.9729562334988728,0.008598423858353845,1587.2086733490096,12.895550671085815,17.0,0.13811943261744883,1710.3775252102812,13.896257255510607,1.975544765012591,0.016050654238465314,0.0010014403541425611,316.98918484459756,316.98918484459756,no
409.0,0.7911313019524243,0.7602108058643954,0.795346874298381,0.7642241424571244,1.9653204893514513,0.007888854748688803,1615.3282042457274,12.55025410915517,16.5,0.12819635802604912,1716.8955487323547,13.339379179310486,1.975398406680615,0.01534781099314637,0.0009883866273910466,303.67806039296863,303.6780603929687,no
421.0,0.7937352333049253,0.7626189608490189,0.7974631363853373,0.7661604324012058,1.9596053836807752,0.008502402364228213,1640.7734995155254,12.190500486175711,16.0,0.11887564483239375,1718.7133838517032,12.769572611714795,1.971739448381214,0.014649487397986573,0.0009932405864627567,296.47100519511775,296.47100519511775,no
435.0,0.7971112551955194,0.7654371856306903,0.8004985364283246,0.7684264411671506,1.9556077289908569,0.007788452846169493,1684.515185024659,12.034950401229501,15.5,0.1107391211889411,1723.8886664349861,12.316252641844258,1.9736421066969025,0.014100605963684214,0.000965753584904068,278.9889073574829,278.9889073574829,no
449.0,0.8004776450693072,0.7679989660501644,0.8035252762714746,0.7705985056311337,1.953109722354668,0.008405617088756829,1568.4837327297598,9.75143440892457,15.0,0.0932566357441912,1724.173486751243,10.719374587583516,1.971446731717262,0.01225669931658886,0.0009505291506593235,266.02898857320946,266.02898857320946,no
464.0,0.8032581093768584,0.7707437307853151,0.8058860862568538,0.7729257175568298,1.9482564908338442,0.007685457229424017,1618.6736523217198,9.707866172404394,14.5,0.08696259391011951,1726.6720351385686,10.35557786260103,1.9693977150695974,0.011811305775387217,0.0009371213777097026,253.7977272185127,253.79772721851268,no
482.0,0.8065946665459198,0.773869097541365,0.8087190582393087,0.7757886039703313,1.943005184465631,0.008294406873329678,1641.6869046804825,9.229995143885692,14.0,0.07871167860692015,1736.4853305463123,9.762976803113773,1.9752520483486389,0.011105386028377053,0.0008785622597374629,229.0526755943951,229.05267559439514,no
499.0,0.8099847579866507,0.7768208328109677,0.8118647191419246,0.7784924411386384,1.9410769493628544,0.007573510457379581,1606.8962433077663,8.23677809250443,13.5,0.06919955455239217,1735.2480544914026,8.894695733978532,1.9718858067131901,0.010107675515017572,0.0008484004970219643,213.65360871712483,213.6536087171248,no
520.0,0.8141814436217604,0.7803931097413646,0.815758817620899,0.7818303118908797,1.9378144836828437,0.008167572717614572,1586.5848060036976,7.375774635207743,13.0,0.06043488497738531,1744.2330153174737,8.108655511882267,1.978764648316064,0.009198954916792125,0.0007572662939713405,183.00170968857938,183.00170968857938,no
540.0,0.8175547912050559,0.7838019269075487,0.8189309198937363,0.7850154488050776,1.9325384504567986,0.007444196760771974,1601.8115849933083,6.950755073588291,12.5,0.054241359741580716,1746.4076842570678,7.578202196579882,1.9758374816765432,0.008573768930761302,0.0007142818560611105,166.22093567363456,166.22093567363459,no
565.0,0.8217638932345624,0.7879438853309426,0.8228889176347691,0.7889773285544878,1.927454562973658,0.008021126174820228,1620.0677934325313,6.473492379666358,12.0,0.0499381494883821,1758.7963239817916,7.319252812218303,1.9846189815951056,0.008259016615031419,0.0005896190869685034,131.13932686984577,131.13932686984577,no
589.0,0.8259707524694364,0.7919266652080412,0.8269371108595264,0.7927869503151297,1.9240440883049588,0.007301568468425421,1596.1211068204136,5.7606492638472595,11.5,0.04364143103439296,1760.22473735706,6.679889259165269,1.982716323279417,0.007524224146362075,0.0005053537460619397,107.81769888572305,107.81769888572305,no
619.0,0.8312372209527941,0.7968203399703618,0.8320049490833467,0.7975369476446019,1.9206300712032067,0.007850721042661653,1587.637874927001,5.142317590820956,10.0,0.0408757582231515,1611.4503497600099,6.5869254885403095,1.811916149863378,0.007406344646243898,0.0012760725450155187,259.05655139698763,259.0565513969877,no
649.0,0.8363886183519114,0.8017205439852007,0.8370513606783605,0.8022932825288833,1.9167364134070348,0.007126993803167301,1617.8027504457364,4.845027421630657,9.5,0.0353238143004441,1608.3327777554734,5.980257723658083,1.804744591596552,0.006710575032977626,0.0012013001002808058,232.60373311549222,232.60373311549216,yes
686.0,0.8427496834524891,0.807662950304554,0.8432827868707359,0.8081355204743835,1.9124731039354652,0.007646991367231907,1794.8070144547257,5.280415825018674,9.0,0.03598634781501718,1614.1403472015406,6.4541128840719155,1.8072326832401449,0.007226189324638514,0.001026434576642308,188.0256166396516,188.0256166396516,yes
722.0,0.848851831900908,0.8134447510477086,0.8492930748667059,0.8138198600970323,1.9091901829205837,0.006923801004692503,1817.9795765733636,2.1750693771974974,8.5,0.030825796752137574,1607.2259471321825,5.828708280124525,1.7964021666739178,0.006514768008822325,0.0009080624141875958,158.0477678345021,158.0477678345021,yes
770.0,0.8569880298321332,0.8134447510477086,0.857306792194666,0.8138198600970323,1.9321457420072146,0.007541450983793315,1747.9118966766362,2.051333907392228,8.0,0.031225184808093654,1594.0826476165996,6.2219406589004445,1.8031346499448155,0.007037901584800515,0.0007826840011449938,127.7337302898378,127.7337302898378,yes

File: CSVoutLegacyCodeAlt/Transmittance/β/SamDVSlowTrans.csv
λ (nm),TM,Tm,TM Corrected,Tm Corrected,n1,Δn1,d1 (nm),Δd1 (nm),m,Δm,d2 (nm),Δd2 (nm),n2,Δn2,κ,α1 (cm^-1),α2 (cm^-1),discarded
274.0,0.7136234988607651,0.685648270430376,0.7339938387858164,0.7136048563121044,2.057605945843013,0.00979323765449734,2333.1743994076623,58.03797147401964,11.0,0.27362621772992846,732.4045709746301,18.218644782172635,1.9922861064033008,0.04955833744827464,0.003138269126441527,1439.2939025717312,1439.2939025717312,yes
279.0,0.7270121948417871,0.6977736852683983,0.7429101236998297,0.704512621127956,2.1250405476986605,0.009035332143233602,696.2355052298852,5.019422357597572,11.5,0.08290780444084475,754.9267715090626,5.442549664298405,2.120852678299599,0.015290020791330869,0.0025481943114486283,1147.725953944991,1147.725953944991,no
291.0,0.7589637043741865,0.7168506177835448,0.7641884291320766,0.7186273625146821,2.122906238039746,0.009658121631052327,782.8579861136616,5.814833559999597,11.0,0.08170469011567173,753.919307090017,5.599885759819254,2.1158950984064253,0.01571623212114234,0.0020607949203348777,889.9213996260089,889.9213996260089,no
300.0,0.7680911134865805,0.7311027686975228,0.7726543434574658,0.7355202171140284,2.0695454946678606,0.00835379599173975,870.0007335082508,6.672577973108856,10.5,0.08053104557178921,761.036664358408,5.836864599928514,2.082183555132846,0.015969563692117456,0.0018121917458530283,759.0891034223914,759.0891034223912,no
313.0,0.7812256778190501,0.7360501121009833,0.7848370006574159,0.7395660513617138,2.0834923239276244,0.009119947525756705,711.2953945263564,4.115580240183214,10.0,0.057860352700915954,751.1426761821679,4.346138017261013,2.068963342084383,0.011971094869826823,0.0017150881343764989,688.5761384301894,688.5761384301894,no
326.0,0.7835594587624963,0.7410127015549937,0.786570268688135,0.7436243535115493,2.061549940329066,0.008062126851587696,704.0584792257603,3.6989719125230187,9.5,0.049910957975553,751.1338773354321,3.946295935337151,2.0471499905544204,0.01075528601560162,0.00183647165515491,707.9074675289023,707.9074675289023,no
342.0,0.7864318045390455,0.7469488597453983,0.7887035216490199,0.749097445134959,2.0361250998115867,0.008890868967585633,750.5868732967484,3.793229306007591,9.0,0.04548316120174308,755.8474673989391,3.8198146892927998,2.034590788158381,0.010282180088598795,0.0018626577790784961,684.410759637998,684.4107596379981,no
359.0,0.7902060754829823,0.753240742771183,0.7920919254598117,0.7548985122863634,2.0152840305689876,0.007951750293128685,771.7148179941902,3.6154159540009037,8.5,0.03982175136779483,757.0893119066823,3.546896746113267,2.017074005869168,0.009449814064960463,0.0018889151596512388,661.1924221520583,661.1924221520583,no
379.0,0.7946463942405549,0.7577217015470324,0.7960782828842726,0.7590335655779559,2.003938529688359,0.008661238861495241,738.9907896571372,2.9549684051774183,8.0,0.03457686444241256,756.5102309978338,3.2697189633137884,2.004184298146917,0.008662301099329712,0.0019257544497380038,638.5156761915322,638.5156761915322,no
401.0,0.7994191802356811,0.7626601756333289,0.8005725070030938,0.7635908165029242,1.991244419489139,0.00778580199776681,731.4060122223402,2.576356084911211,7.5,0.029325136789702666,755.1810241285158,2.95277157780753,1.9879895371625504,0.0077730753485052645,0.0019756162675022507,619.110379281552,619.1103792815519,no
429.0,0.8054936351385691,0.7680942982007019,0.8062924286088661,0.7688220196343851,1.9780496455908807,0.008443868597065347,726.0700804962817,2.2026283708351304,7.0,0.029881494790188156,759.0810490256798,3.2403537731130587,1.9850149892266464,0.008473602151288777,0.0018915736885581694,554.0842893890996,554.0842893890996,no
458.0,0.8097847820934725,0.7737146005562503,0.8104294085841637,0.7742324502821274,1.961193543268933,0.007599280955750262,750.0134232763122,2.0489167125610197,6.5,0.025186359797026547,758.9765962205629,2.940901173835944,1.967828712263645,0.0076249910716910145,0.0019375056943971873,531.6029393717549,531.6029393717549,no
497.0,0.8155556348948944,0.7798903560318442,0.8159929333785293,0.7802833737618966,1.949333188566904,0.008199446469232662,738.4885828999508,1.674418467260508,6.0,0.0252376962050105,764.8769377882198,3.217288631686301,1.9711337655257608,0.008291145858962925,0.0017354049333909631,438.78755651867476,438.78755651867476,no
536.0,0.8212960677713124,0.7860661115074382,0.8216448890855527,0.7863342972416658,1.93786899909839,0.007394979470852197,765.5655147181548,1.5360195803239556,5.5,0.020988202560962718,760.6293308194677,2.9025895398270016,1.9486594033433744,0.007436156050853726,0.001752520082474639,410.8734489829033,410.87344898290337,no
593.0,0.8296859312060773,0.7951365359661412,0.8299054397342792,0.7953299510553418,1.9243686349078561,0.007893936659735824,852.6162950264527,1.5123322718769594,5.0,0.020510458642228405,770.3825416334464,3.160179851773521,1.9598965844345675,0.008039675567617982,0.0012089809674964281,256.1973508139399,256.19735081393986,no
648.0,0.8395770577526069,0.8038886999175213,0.8397471845441091,0.8040099678930993,1.9195802943503701,0.007081264516188305,859.4170862203327,1.095462946407306,4.5,0.01660034248977923,759.5410331576782,2.8019202856573826,1.9275070624658344,0.007110506086311365,0.0010163246664319872,197.0912410941252,197.0912410941252,yes
739.0,0.8559328318929791,0.8038886999175213,0.8560213020068195,0.8040099678930993,1.9647872603242735,0.007726363809183704,927.6820357501916,1.1550143811555904,4.0,0.015729670005919166,752.2442911992757,2.9581386161002925,1.9539474885627595,0.00768373730099668,0.0001663134866193437,28.280878362989686,28.280878362989686,yes

File: CSVoutLegacyCodeAlt/Transmittance/β/SampleBVSlowTrans.csv
λ (nm),TM,Tm,TM Corrected,Tm Corrected,n1,Δn1,d1 (nm),Δd1 (nm),m,Δm,d2 (nm),Δd2 (nm),n2,Δn2,κ,α1 (cm^-1),α2 (cm^-1),discarded
272.0,0.6505719287959935,0.6307522155033983,0.6571851137106394,0.6505719287959935,2.004679401902244,0.011785366944427876,2158.0949231000372,48.69870091896555,7.0,0.15795918093495143,474.88890198434996,10.716151713220906,1.9300141107509676,0.04355192116101735,0.009743847059781144,4501.646814810433,4501.646814810434,yes
280.0,0.6671939567278374,0.6371297966020005,0.6723949271850421,0.637208101844616,2.142294450393309,0.01103267291728056,466.26262903003004,2.2090174934642084,7.5,0.038624497610220125,490.1287028061096,2.5241299880313157,2.1286920339165083,0.01096262138358704,0.00835044407012855,3747.670534989758,3747.670534989758,no
299.0,0.7068118729262924,0.6644301672393628,0.7086468886240319,0.6645154327916587,2.1343992518177246,0.011297876224151229,447.68207121890214,1.7814775497261708,7.0,0.037052643033728155,490.30189600599147,2.5952830187814437,2.121596393803453,0.011230107691606327,0.006938608349039737,2916.157995381945,2916.157995381945,no
313.0,0.7161553947536312,0.6845462298142613,0.7176755694798117,0.6846366240157954,2.0591314085004733,0.00968545840316354,507.80848608814307,2.0408237415209487,6.5,0.0305738037702068,494.0189809162275,2.3236983663523505,2.0622971157157792,0.009700348820270415,0.006781447837994993,2722.625777450154,2722.625777450154,no
339.0,0.7335458409587353,0.6992239158019946,0.7344800241198254,0.6993182630376088,2.041320708776191,0.010202960810695714,488.10725600595714,1.5947615467730702,6.0,0.029989293010638907,498.2068695171912,2.4901452983106984,2.0617902842791325,0.010305272160289232,0.006249881541449006,2316.76483025636,2316.76483025636,no
361.0,0.7451032692506805,0.711622668223608,0.7458684380034346,0.7117203547247518,2.0194597856731304,0.00896912550482764,478.9143308444829,1.3514212842690863,5.5,0.02442741896942958,491.5918638454564,2.18333098547559,2.012627634924394,0.00893878153959097,0.006394164216499084,2225.8015876343775,2225.8015876343775,no
400.0,0.7656205964550343,0.7304797071016151,0.7660857223409429,0.7305826956623939,1.9988919956859235,0.009350599901327906,480.826417993817,1.0978546244122465,5.0,0.02338945756326177,500.27715462277797,2.340242255583762,2.0273257465871506,0.009483609903341628,0.0052903017420944925,1661.997308823734,1661.997308823734,no
432.0,0.7781338717393605,0.7459697631527642,0.7785107433411402,0.7460771070739715,1.96561873493706,0.00823492319627352,498.73908652762833,1.0027264372379812,4.5,0.018852666452844644,494.50078121641627,2.0717018419876,1.9705606256827106,0.00825562715580111,0.00533459617237201,1551.7711245363091,1551.7711245363093,no
493.0,0.8019645877555447,0.7672148704178583,0.8021733848337085,0.7673284871017965,1.9509753651795885,0.0084787622846295,467.4141573963193,0.6729775431922869,4.0,0.017383637817177715,505.38823687773123,2.196371516736124,1.9989431861349307,0.008687226091221223,0.0035111864209089643,894.9872182808796,894.9872182808796,no
543.0,0.8168674536683582,0.784641572047901,0.817038073766514,0.7847603340842794,1.926300734744647,0.0074788173752313725,469.05208214043876,0.5710673412636316,3.5,0.013588667823863811,493.3030356373541,1.9152374536513306,1.92646629069444,0.007479460142319374,0.0034088584901275664,788.8946438093524,788.8946438093524,no
658.0,0.8511243813503913,0.8193959858959281,0.851207244767993,0.8195256476155551,1.9000661617244443,0.007435405787385517,669.2684378611899,0.8736492961349053,3.0,0.011739705601573412,519.4555957484279,2.0327519223921575,2.0009705118815178,0.007830268242306223,-0.0014152694935731657,-270.285729109982,-270.285729109982,yes
730.0,0.8511243813503913,0.8411651012667309,0.851207244767993,0.8413015902188121,1.8115208862341667,0.006892766550974759,580.3251047369398,0.7055339161083648,2.5,0.009512402814885022,503.7203859663617,1.9166364869525554,1.8499347437607752,0.00703892978556144,-5.473474774330491e-05,-9.422152405833272,-9.422152405833272,yes

File: CSVoutLegacyCodeAlt/Transmittance/β/SampleCVSlowTrans.csv
λ (nm),TM,Tm,TM Corrected,Tm Corrected,n1,Δn1,d1 (nm),Δd1 (nm),m,Δm,d2 (nm),Δd2 (nm),n2,Δn2,κ,α1 (cm^-1),α2 (cm^-1),discarded
273.0,0.6846183962794017,0.6761294366000619,0.713912293062163,0.6846012608507136,2.109998854184127,0.01064163303280003,809.394856961076,7.102803273650001,11.0,0.0965299388032896,711.6117608417303,6.244712702341216,2.1465484761277183,0.01883692663990029,0.0034668348706410907,1595.8070272256366,1595.8070272256366,yes
277.0,0.6948187777856897,0.6806511263151265,0.7185282670092719,0.6807334882628161,2.138612703541869,0.009659589673095832,508.63871460707446,2.7460463011118805,10.5,0.05668755706877078,679.9968959276919,3.6711774137607636,2.078999747857965,0.011224134938348423,0.004095714932455064,1858.0603527796166,1858.0603527796168,no
291.0,0.7307507749510557,0.7040091595246237,0.7347885571445647,0.7040973334551882,2.0693557282621597,0.010061352120114287,744.4630285084733,5.219479587368998,10.0,0.07011066214834322,703.1173906585436,4.929602582708581,2.0800719498939926,0.014583522172326321,0.003369662081607537,1455.1347959667805,1455.1347959667805,no
300.0,0.7394509032774887,0.7189702963449722,0.7430096945527258,0.7190621929293325,2.021282240408295,0.00903458278944542,825.0562739696843,5.957726387291774,9.5,0.06859944280764477,704.998031206247,5.090786539077379,2.0371838684528796,0.014710492449746298,0.0032368941061589316,1355.8670325809333,1355.8670325809335,no
316.0,0.754864212662899,0.7256136736699786,0.7575744147059867,0.7257072827655848,2.034901922159595,0.009472224120139388,667.6970846712634,3.5253547012455266,9.0,0.047518842061188456,698.8051780357374,3.689601431846765,2.032895060308768,0.010733424366420281,0.0030483050262231134,1212.2193261118196,1212.2193261118196,no
329.0,0.7595584746225336,0.7310264879860977,0.7618241837288178,0.7311214923818554,2.017292517494042,0.008595223825589833,657.6376806069024,3.135986090714684,8.5,0.04053277748086967,693.1320013703117,3.3052429619309054,1.9989419958345533,0.009532078954626759,0.0032294521593078562,1233.5104168755327,1233.5104168755327,no
350.0,0.7671415131727125,0.7400785085848512,0.768689195227237,0.7401758928394937,1.9917521666374303,0.00910717412468181,717.6630655551929,3.274221611702924,8.0,0.03657954750487645,702.8986956562703,3.2139645286092793,2.001443800585285,0.009151488572731237,0.0030269797862902945,1086.804281048502,1086.8042810485017,no
368.0,0.774312092231354,0.7478373833837829,0.7756139901511563,0.7479368075174694,1.9766351364417958,0.008294024861737897,696.4737016183317,2.774300690512937,7.5,0.03147024218896148,698.1561617305772,2.929485799383603,1.9728517462912094,0.008278149634493326,0.0030580526802777234,1044.256068983812,1044.2560689838124,no
394.0,0.7846695953160585,0.7563266254878419,0.7856164717079285,0.7564283320422706,1.9676417934859471,0.008721722163283634,689.6500186859473,2.3559413041226454,7.0,0.031028033326545357,700.8389456685164,3.106522023249091,1.9714221435765058,0.008738478853083044,0.002815801269323378,898.0812773274254,898.0812773274251,no
419.0,0.7922490572443571,0.7645021773524899,0.7930176482344367,0.764606081988788,1.949769963939783,0.007935675403968839,707.1783088981616,2.1715895309219935,6.5,0.026455372213022008,698.4157234879101,2.842591988353803,1.9467614967478657,0.00792343077022225,0.00280750764304435,842.0091060892912,842.0091060892911,no
455.0,0.803163482421107,0.7727996699918828,0.8036753424326085,0.772905854216926,1.9423992253038866,0.008355651807566911,691.2034898021279,1.7452489801824338,6.0,0.02581030212136646,702.739160013023,3.0229850054085685,1.951407705570653,0.008394403740456847,0.0024713305344586647,682.5418770679101,682.5418770679101,no
490.0,0.8117226557061508,0.7808666767246257,0.8121329833393987,0.7809750772165046,1.9337133006066862,0.007568278358696811,699.3939100246037,1.5326323110189835,5.5,0.021526216404351567,696.8458041723317,2.727355196559637,1.9263896580633368,0.007539614665195675,0.0024019077728118054,615.9849643808808,615.9849643808809,no
543.0,0.824695993830022,0.792211121032078,0.8249524264748478,0.7923227156592169,1.9252788867913835,0.007953037178082259,674.2199481891437,1.1497612454573212,5.0,0.02065424711361316,705.0926540114777,2.9126315827892815,1.9406856852103747,0.008016680342437351,0.0016557813015736862,383.18897775139885,383.18897775139874,no
593.0,0.8357373835477512,0.802905110592366,0.8359409867406645,0.8030197162130976,1.9162492364292851,0.007145085229565139,630.9583274047258,0.857737071430377,4.5,0.01677907180433189,696.2820778398454,2.5962148844764825,1.9074474220935118,0.0071122660573988425,0.0013830685584197199,293.0885681310231,293.0885681310231,no
679.0,0.8547285738622454,0.8211838898870196,0.8548413103978693,0.8213038249100947,1.9039401411244354,0.007403509482223813,812.1995659550713,1.0333699868743689,4.0,0.015554080345932354,713.2577178597578,2.7735169627367555,1.9414004865677263,0.0075491747879266454,-0.0004803397875153422,-88.89731650574853,-88.89731650574852,yes
754.0,0.8547285738622454,0.8371326456753997,0.8548413103978693,0.8372572307538807,1.8390087170960672,0.006834506849015573,757.3434087898107,0.9210956638549687,3.5,0.013007428267837252,717.5061149702376,2.6665455206314155,1.886360782051631,0.0070104864456565635,-0.0004922253955188899,-82.03563323461404,-82.03563323461402,yes
