Repository: LP404/Summer-Project-Swanepoel-Code

#  Summer Project: 
Swanepoel Method Code that aims to interpret transmittance and reflectance data from a Spectrophotomer and apply the Swanepoel method to said data to obtain the refractive index and thickness of semiconductor samples.

## How to use:
- Put data (.txt) in the *Data* folder. *TransVSlowSam9.txt* is an example of how the txt should be formatted, if you are using a txt output from a Shimadzu UV-2700, you should be good to go.
- Run *code.py* **Note: Code.py is still unfinished, this message will be updated once I am happy with the code**
- A csv output can be found in *CSVout*
- Run *plotter.py* **Note: Also unfinished**

File: CSVoutLegacyCodeAlt/Transmittance/κ/ItalySlowCustom13_2_Corrected.csv
λ (nm),TM,Tm,TM Corrected,Tm Corrected,n1,Δn1,d1 (nm),Δd1 (nm),m,Δm,d2 (nm),Δd2 (nm),n2,Δn2,κ,α1 (cm^-1),α2 (cm^-1),discarded
288.0,0.6762173268805887,0.6507339016726239,0.681862633956805,0.6762054451797282,1.9585722096334268,0.010909262330584238,9760.61564553973,894.0262115959996,9.0,0.8243574172537829,661.7065194867458,60.609186376009305,2.0473673346248704,0.18752916090456884,0.005664217812961891,2471.4812596574334,2471.4812596574343,yes
297.0,0.6900703747260621,0.657044077786368,0.6944107334613676,0.6595985566038481,2.098035991784899,0.010344848168306595,692.2696680185011,4.254347528787024,9.5,0.05838230878894523,672.4145846515282,4.132327991085881,2.2286446507114475,0.013696149492491233,0.0047854680388975815,2024.7799643083363,2024.779964308336,no
314.0,0.7161485069229736,0.6718725008823045,0.7180323221074291,0.672355253676105,2.1193027053825384,0.011036832723615156,645.1026331930213,3.3089642966559905,9.0,0.04686989464046707,666.728729412418,3.4721672557036123,2.2321991078896155,0.011624770778147874,0.004197190288599607,1679.7276657812672,1679.7276657812672,no
330.0,0.7302209468921327,0.6858286637961272,0.7317905085641646,0.6872029836093759,2.092804677717251,0.009316129885063824,603.0673731939683,2.6051222135568484,8.5,0.03783779005569535,670.1533186220665,2.9831906558999135,2.215611641058164,0.0098628056610957,0.003783343665220791,1440.6938987470446,1440.6938987470446,no
351.0,0.7486503969890713,0.6980445016423733,0.749808408181038,0.6990939210128315,2.096979722923073,0.01021023382914075,527.9215552311019,1.767485713905482,8.0,0.038952150915062746,669.5343711015489,3.2599754832461447,2.217981279176943,0.010799392689160525,0.0032212190102248513,1153.2487724360317,1153.2487724360315,no
374.0,0.7574259473531867,0.7113993995351772,0.7583904251446159,0.7120936232740784,2.06176386057882,0.008675718639944404,585.9269384738789,1.9071701963845273,7.5,0.0315593318147093,680.2427895919476,2.8624010548394345,2.215611641058164,0.009323096393691626,0.0028013817367903804,941.2620624814198,941.2620624814197,no
405.0,0.7692538630613421,0.7243187386851341,0.7699574914868295,0.7248271325140144,2.0360122724159226,0.009500036201882906,562.2521866450124,1.4722641133348329,6.0,0.027996008660429755,596.7547526411944,2.7844585371825823,1.9194068762108158,0.008955955254881071,0.005591501539603807,1734.935324380774,1734.935324380774,no
432.0,0.7790466482406572,0.7355554817626918,0.7796081877168246,0.7359022479006512,2.012855996238929,0.008211734339053868,532.1909728946832,1.1607278709797408,5.5,0.022438037767822102,590.2061559395244,2.4078305486858453,1.8767533900727977,0.007656484263153018,0.00573908034486732,1669.4308009071065,1669.4308009071065,no
484.0,0.7978856183968673,0.7509708580681729,0.7981738128106494,0.7512428012854434,2.0027485021017903,0.008845783672363628,610.1163130055423,1.2112787061016679,5.0,0.022084110069438057,604.1697191285685,2.668510115571357,1.9115080824815534,0.008442790978428621,0.0046693683621505215,1212.334987060883,1212.334987060883,no
526.0,0.801202810039119,0.7634324608453239,0.8014345408837962,0.7636439181232458,1.9566550465669712,0.007772723067022184,729.9495167848551,1.4088894731659636,4.5,0.017876045071393044,604.8587879997027,2.402773990246857,1.8696444757164614,0.007427077536752995,0.004908511819438938,1172.6649940690522,1172.6649940690522,no
589.0,0.8061825484215559,0.7660868066938534,0.8063295166620171,0.7662294922860636,1.9545342191617388,0.008505268722116934,784.9140679633934,1.2461528760278264,4.0,0.01740623139514984,602.7011389471712,2.6226888716587045,1.8609558026142725,0.008098056829112705,0.005367740241671292,1145.212448870141,1145.212448870141,no
659.0,0.8249620309817888,0.7690378593504752,0.8250737704467386,0.7691040858535534,1.9999975432846453,0.007335696995456513,744.5653041733971,0.9170489832071841,3.5,0.012837485511072784,576.6257083026157,2.1149783358991177,1.8218567736544227,0.006682302838582417,0.005761742747543158,1098.6979476513418,1098.6979476513418,no
778.0,0.8568871513341848,0.7690378593504752,0.856939001880765,0.7691040858535534,2.08611508138669,0.008444440184515619,849.6762289748083,1.0214012423458256,3.0,0.012143779017554101,559.4130498420382,2.26446281893923,1.8435784564098947,0.007462669792055086,0.004803775180242481,775.9128439972628,775.9128439972629,yes

File: CSVoutLegacyCodeAlt/Transmittance/κ/ItalySlowCustom13_3_Corrected.csv
λ (nm),TM,Tm,TM Corrected,Tm Corrected,n1,Δn1,d1 (nm),Δd1 (nm),m,Δm,d2 (nm),Δd2 (nm),n2,Δn2,κ,α1 (cm^-1),α2 (cm^-1),discarded
287.0,0.6679474255270936,0.6609002733371365,0.6857935760578245,0.6679474255270936,2.0280775610550763,0.011180907461505808,1714.8412668352648,28.242891746381062,13.0,0.21410587662177163,919.8366156319496,15.149417302975552,2.028593925771317,0.03341029852206684,0.004213876911295263,1845.0571076873655,1845.0571076873657,yes
292.0,0.6794187529888571,0.6641684224916696,0.6937447342249685,0.667814039792786,2.06002690509336,0.01036433048307332,763.0526731834926,5.360076751839196,13.5,0.09483098440365251,956.7836202171712,6.720943153072944,2.14331740964635,0.015055770358981473,0.0035315588455676907,1519.8245650623985,1519.824565062398,no
309.0,0.7186239725469322,0.6807086592544379,0.7209191743865728,0.6813480860676248,2.09344415005061,0.010746732018047295,664.1273106561722,3.6568904408222096,13.0,0.07158202195256598,959.4237323940281,5.28288389800324,2.1840958991753903,0.012026307738560164,0.002871745096076379,1167.8774494260279,1167.8774494260279,no
322.0,0.729502006675121,0.693322776362589,0.7315618937785988,0.6952004969572105,2.060678896488372,0.00932144875325049,679.2156858109951,3.5008429102597023,11.5,0.0592737981601762,898.4903000439144,4.631037625537316,2.013369956347142,0.010377398644720284,0.0036258220299803267,1415.0131493925746,1415.0131493925744,no
341.0,0.7454419303359955,0.706321248628411,0.7471570033961901,0.7078552916620167,2.053513069986147,0.009958212696907892,693.9005167148558,3.241476013783235,11.0,0.05334289869736538,913.3129111336274,4.42897800887245,2.039468189645728,0.00989010409425193,0.003125927226711984,1151.951907459787,1151.951907459787,no
358.0,0.7543375643627354,0.7179514606557252,0.7557652416585562,0.7191780027136853,2.02752609581551,0.008735369681339797,716.512560531216,3.102189769951537,10.5,0.04546046277310451,926.9917678884566,4.013473786196907,2.043817895195492,0.00884884831805138,0.002834105476310897,994.8161948465827,994.8161948465828,no
382.0,0.766921376454743,0.7272298101876116,0.7679425021451306,0.7281550056692223,2.025160805403879,0.009412306730746136,662.7488772053338,2.3170782446138474,10.0,0.04647683633630779,943.134982122611,4.383393020715916,2.0769844000124444,0.009653166403244281,0.0023747884838268194,781.2165502219873,781.2165502219873,no
406.0,0.7777536873432183,0.7365236365327288,0.7785878629350435,0.7371469827748103,2.0160564340487914,0.008232343805532654,659.829652306733,2.0281929220877406,9.5,0.03879220086885102,956.5704448694652,3.906049772903418,2.0971017881801046,0.008563283558895714,0.001975227667352915,611.3655890564751,611.3655890564751,no
441.0,0.7935730170894403,0.7493828798133617,0.7941341738133899,0.7498650166753472,2.0052422185358436,0.008877008064425861,727.7968007180299,2.0572055039765313,8.0,0.035415205135297965,879.6942253130945,3.894318930725034,1.9182201474460483,0.008491770002057914,0.0029494062982073663,840.4383817596125,840.4383817596126,no
473.0,0.8051015274392985,0.7611258438371951,0.8055293982992606,0.7614790293577907,1.990329558266035,0.007692524084514236,627.8692444988623,1.3169795538119824,7.5,0.028987124466020305,891.1840718203883,3.4443818149323167,1.9288225547235989,0.0074548025955520295,0.0024831148539817866,659.6985524980018,659.6985524980018,no
522.0,0.822754558912519,0.7677616199242033,0.8229783357932501,0.7680319583753912,2.0149354332391156,0.008463955566671287,494.64370185213704,0.7197419963703872,7.0,0.029404261788902687,906.7288062243268,3.808813027108475,1.9867280098548359,0.008345467215016748,0.0016211851949566932,390.2761301597305,390.27613015973054,no
583.0,0.8269093858987964,0.7760164062519423,0.8272561555677083,0.7761836844360457,1.9889282577820095,0.00729582851722644,682.8217646555038,1.1300180375865247,6.5,0.023843436874317617,952.6487406403315,3.4945261709009108,2.0604011476039683,0.007558006876717968,0.0007333725825941628,158.07601494490538,158.07601494490538,no
642.0,0.8309306697415331,0.8166963455269282,0.8313964790030727,0.8196263751157468,1.8291870207434477,0.007433347045884293,2561.2922703701593,13.06627326584187,5.0,0.025507189118939413,877.438983438484,4.476200418179072,1.7453193518429182,0.008903638156080414,0.0022386685067030464,438.1921828337148,438.1921828337148,no
660.0,0.8298824525611511,0.8290891836862682,0.8304589275753218,0.8328608647535141,1.7683282585353368,0.007240822756317948,5403.063204789233,51.803491689320396,4.5,0.04314510191095115,839.7762083098696,8.051606686649215,1.6148281853499897,0.015482650361244804,0.0029632995545895804,564.210915823305,564.210915823305,yes
669.0,0.8293600890606057,0.8271483515626967,0.8299917127128799,0.8304285638563922,1.775517309389886,0.0072414748705392435,2173.847136687929,7.674683930993824,5.0,0.02039257751034712,941.9789889712281,3.8418759091428365,1.8187206329951904,0.007417680295604399,0.001275039890865756,239.50110338880657,239.5011033888066,no
726.0,0.8413256071053383,0.8148879730259896,0.8417422532453455,0.8150635411160372,1.8779769730354738,0.0070486963369538235,895.226792318809,1.069382421681691,4.5,0.016890054548977185,869.8189719332327,3.2647310852639007,1.7763110038849887,0.006667108833681307,0.0021245965278060444,367.74748449574935,367.74748449574946,no
792.0,0.8551713608863181,0.8148879730259896,0.8553392484107626,0.8150635411160372,1.9197921888300484,0.007518662485330786,969.3069384918283,1.145984413108649,5.0,0.01958196967639705,1031.361629409818,4.039218430500502,2.1531042471333195,0.008432404415497273,-0.0025721649375629024,-408.11588240751837,-408.1158824075183,yes

File: CSVoutLegacyCodeAlt/Transmittance/κ/ItalySlowCustom13_4_Corrected.csv
λ (nm),TM,Tm,TM Corrected,Tm Corrected,n1,Δn1,d1 (nm),Δd1 (nm),m,Δm,d2 (nm),Δd2 (nm),n2,Δn2,κ,α1 (cm^-1),α2 (cm^-1),discarded
297.0,0.6915215639685478,0.6915185737104228,0.6989934713659464,0.6915185737104228,1.9520264001909178,0.010431661388459338,1854.298721559473,30.61419867143808,10.0,0.1650985265507351,760.747907843234,12.559835866147232,1.903264427013139,0.03142261525362983,0.005141921650560102,2175.5990953176997,2175.5990953176997,yes
305.0,0.7019903294699094,0.6853381126568846,0.7078172082877765,0.6883441179603093,2.003606400351549,0.009956856455293428,941.3131050135397,7.464281721666991,9.5,0.07533165742424934,723.0711579608676,5.7336998699856165,1.8568042684412693,0.014723804532010696,0.005711209078343287,2353.0875388378495,2353.08753883785,no
322.0,0.7242364561603027,0.7069116711958343,0.7265676492466656,0.6971911278108669,2.0295131098145545,0.010264268735650504,865.6842164065295,5.668466570410222,10.0,0.06547961095952665,793.2937176972032,5.194456401144942,2.0634718703644133,0.013511533529738856,0.003885724276666974,1516.4425890003079,1516.4425890003079,no
335.0,0.7351690535531259,0.7044909781099444,0.7371677425566263,0.7063139626397453,2.022739522429147,0.009180869283883194,757.5580590105402,3.9919897960632356,9.5,0.050060721566521,786.6806290950586,4.145452624726664,2.0394407538617223,0.010746934287419723,0.0038046003610454804,1427.1647216842455,1427.1647216842455,no
355.0,0.7519884341574691,0.7384540079650049,0.7534755784181044,0.7163448842097501,2.0324665643254263,0.009724137701097806,660.5783597784284,2.705756327171479,9.0,0.0430596206825804,785.9907897329709,3.7604961406559485,2.047451126029286,0.00979582987254924,0.003408165093098352,1206.430019008333,1206.430019008333,no
374.0,0.7597245448001246,0.724900492274413,0.7609747508230017,0.7258938395781931,2.011376864173459,0.00861683265586077,701.9910350209107,2.735529562914591,8.5,0.03641439795764706,790.2546898654808,3.385488089959832,2.037197849654804,0.008727450966563868,0.003251283817037864,1092.428807950966,1092.428807950966,no
401.0,0.7707179651870562,0.7619040682319563,0.7716314695036453,0.7369718246855078,1.992306527271052,0.00918906968455527,737.2201802166214,2.594203390101865,8.0,0.036898216449220526,805.0969958910227,3.713330402125521,2.055781913083552,0.009481835750168695,0.0027851695191806075,872.8047980508741,872.8047980508741,no
425.0,0.7822604422375793,0.7462203256498745,0.7829984926254937,0.7468189225586764,1.9829451089619021,0.00814047053771255,663.6890387808338,1.866752785469272,7.5,0.03078931875467115,803.7287531546192,3.2995014364229305,2.042644902728748,0.008385552668362623,0.00253765923342669,750.3333275338914,750.3333275338912,no
462.0,0.8000550943571357,0.7853944587259257,0.8005226532716768,0.7597350886003462,1.9820363748942156,0.008648337656267805,758.4796837190714,2.054068030066061,7.0,0.03054351794986894,815.8276106745527,3.5597493243766984,2.0724434871920847,0.009042816407305775,0.001667688206302268,453.6101313764108,453.6101313764108,no
499.0,0.8081749872802148,0.7722645534251886,0.8085475879939856,0.7726372987629867,1.9522817802792438,0.007635830387087801,855.5453809317925,2.179643640571144,5.5,0.021511785620913736,702.8954600005133,2.7491884453535613,1.7587573131102896,0.0068789109597896005,0.004318554016977835,1087.546098105672,1087.546098105672,no
542.0,0.8176211147423798,0.8075336970954079,0.8178832475871097,0.7748593321802044,1.9679524533543626,0.008315804637186302,578.4139032081215,0.8570978314906428,6.0,0.02535367546003075,826.2394740424206,3.4913679128563384,2.0839784231133764,0.008806085434220531,0.000849891710234518,197.04897071731565,197.04897071731563,no
600.0,0.8319346326485241,0.7777517674582134,0.8321498087295176,0.7778564935336608,1.9967794815723952,0.007210501576591306,565.7456791644723,0.7078610590462746,5.5,0.019860860469190653,826.3306064727196,2.9839339775593405,2.114738252236821,0.00763645842846102,4.917360765385281e-05,10.298896303723387,10.298896303723389,yes
694.0,0.8551194725799174,0.8419252228083921,0.8552585887392297,0.8168540834261263,1.9199341350534336,0.007484632200262487,1030.3434240901715,1.7467090322903935,4.0,0.015593518680898253,722.9414669276509,2.818300317433078,1.7789434509725501,0.0069349969837505165,0.001713536438981041,310.27282353667164,310.27282353667164,yes
745.0,0.8503802145613909,0.8377205619600296,0.8506332321519622,0.8380251521249301,1.820911465174679,0.006902239227874774,848.4797371799058,0.9801760039852786,3.5,0.01326689284986421,715.9875836549428,2.713980158338089,1.6709636341537912,0.006333855854382299,0.0022620453548141254,381.55302382662944,381.55302382662944,yes
790.0,0.8461950165230608,0.8551194725799174,0.8465486194889811,0.8380251521249301,1.802148479406487,0.007112064571010397,932.1230651944453,1.0798420697861175,3.0,0.011839309555702077,657.5484836800259,2.594973348723448,1.5187665629700806,0.005993715827284159,0.004368463609701764,694.8826928462487,694.8826928462487,yes

File: CSVoutLegacyCodeAlt/Transmittance/κ/ItalySlowCustom13_5_Corrected.csv
λ (nm),TM,Tm,TM Corrected,Tm Corrected,n1,Δn1,d1 (nm),Δd1 (nm),m,Δm,d2 (nm),Δd2 (nm),n2,Δn2,κ,α1 (cm^-1),α2 (cm^-1),discarded
307.0,0.7604528187360777,0.7513315793548434,0.7662357036313142,0.7604504442027397,1.924570711422148,0.008624920101536352,1280.4591440953168,13.633460334800118,12.0,0.12776785949948513,957.0965561659551,10.190514859637736,1.8914226722923437,0.020138585520632406,0.0019694770095270513,806.1621504292091,806.1621504292091,yes
317.0,0.7687248616624862,0.7530123150642611,0.7732479555737195,0.755905312751192,1.9650115612262558,0.008342105490397014,827.074971534157,5.337052077016538,12.5,0.0806615521673437,1008.2637879054568,6.506249770126366,2.0344088867965286,0.013127886284163667,0.00136080137328808,539.4427252134681,539.4427252134681,no
335.0,0.7836145389300214,0.7625377910848331,0.785870009070049,0.7636328685217042,1.9692891388935636,0.00855486318662823,906.8695585069014,5.735612372845544,11.0,0.06957090521946421,935.6167987780608,5.917427966320635,1.8919360877842797,0.011965791476774913,0.0018928356881885153,710.032082682462,710.0320826824623,no
350.0,0.7927078745736423,0.7704756877686431,0.794690737939402,0.7724140805374351,1.957982083457282,0.007899322846376424,889.3723168729074,5.022561491653146,10.5,0.05929675869357447,938.4661971755419,5.299809870094722,1.8868019328649193,0.01065535608720581,0.0017060073346930457,612.5234411019401,612.5234411019401,no
370.0,0.8048323220984701,0.7762517774074277,0.8064517097652062,0.7777751110150418,1.9710372980191455,0.00824804304710169,814.6211045242455,3.754859938153054,10.0,0.04609332998248265,938.5920813671128,4.326283452539953,1.89963732016332,0.008756060984532696,0.001456148856659872,494.5542216881979,494.55422168819786,no
390.0,0.8112538921304578,0.7820394307892328,0.8125487312420405,0.7831468742863974,1.9624957080881322,0.0075573272502609265,792.9261620681704,3.1723480853449932,9.5,0.03800770898033055,943.9511089706839,3.7765704254124253,1.9022043976230003,0.007610361175364207,0.0013254762910239178,427.0878541936602,427.0878541936602,no
417.0,0.81990793605968,0.7857010496168334,0.8207653965489832,0.7865269093955556,1.9654650948079782,0.008067244801003513,688.4945858792578,2.0892582540081084,9.0,0.03694046940890852,954.7358561375673,3.9187100763597664,1.9268483412359299,0.007908742467225777,0.001085092562292391,326.99461123862835,326.9946112386283,no
446.0,0.8266864213232046,0.7896282781003221,0.8274303087202008,0.7901521283986424,1.9630531843624088,0.00728958727162061,730.6726888116808,2.0766881250171303,8.5,0.03156383754773308,965.5876952797131,3.585606253164571,1.9463581299294992,0.007227591979153443,0.000858402067883756,241.8609533892282,241.8609533892282,no
486.0,0.8360360561694452,0.8010928382460271,0.8366232910253287,0.8026276288315336,1.9377419859366334,0.007748644659072579,1686.2699622288492,9.653029251792457,8.0,0.045795890186093056,1003.2295393859373,5.742973727145388,1.9961594326472942,0.011426987271431164,0.00010694844967394252,27.653371506870414,27.653371506870414,no
515.0,0.8135080257713914,0.8093947611101582,0.8412040194331759,0.8116616119036273,1.9143392589364405,0.007054384199108043,10179.110852016445,325.90331906085777,7.5,0.24012656198475638,1008.8337221235042,32.29970310770695,1.9830673376029255,0.06349161892838062,-0.00010212947755960166,-24.920327488637533,-24.92032748863753,yes
520.0,0.8096238825993132,0.80938742101316,0.8419938001931495,0.8109161282414267,1.9191177201592204,0.007591750463362001,1614.1550631504585,7.525724092647406,7.0,0.03263631224233965,948.3524542981152,4.42153240203749,1.8688323906471582,0.008713113918536962,0.0007311311696259991,176.6858701005809,176.68587010058093,no
524.0,0.81258347625605,0.8093814958746193,0.8425260029711533,0.8103143522731443,1.922054744608541,0.007032442864920505,776.2025601035134,1.624330026147867,7.5,0.02744111302492888,1022.3434090584166,3.7405654717684147,2.0177228833086076,0.007382474892514252,-0.00034370469393593526,-82.42596499797423,-82.42596499797423,no
573.0,0.8488384985510757,0.8094883327448453,0.8490454870016998,0.8101001419543669,1.937227861853343,0.007608156857230608,824.5047260686864,1.5405162617614585,7.0,0.027491395849357274,1035.24218265235,4.0657503776069115,2.0593095381554263,0.008087613384255418,-0.0008318296411236696,-182.42721742355008,-182.42721742355008,no
642.0,0.852189984126047,0.8096386715312222,0.852398613073927,0.809798709318927,1.9413320225482997,0.006872403965169754,1102.3993613005593,1.3703172020538918,5.5,0.019470251028372576,909.4271250326913,3.2194135302541222,1.8128701020261306,0.006417642903323667,0.0012697423056670172,248.53664170938734,248.53664170938737,yes
701.0,0.8550539455750734,0.8096386715312222,0.8552639763851405,0.809798709318927,1.9448731549977898,0.007615785882462688,1144.6450072511482,1.3813387959355554,5.0,0.01957913261050524,901.0870428729794,3.528500541203617,1.7995212992357938,0.007046613230633258,0.0014758413184459902,264.5644647015234,264.5644647015233,yes

File: CSVoutLegacyCodeAlt/Transmittance/κ/ItalySlowCustom13_6_Corrected.csv
λ (nm),TM,Tm,TM Corrected,Tm Corrected,n1,Δn1,d1 (nm),Δd1 (nm),m,Δm,d2 (nm),Δd2 (nm),n2,Δn2,κ,α1 (cm^-1),α2 (cm^-1),discarded
323.0,0.7342477475511954,0.7322343827024077,0.7492232962951955,0.7342477475511954,1.9536659317931444,0.00925336657969406,762.1525558796418,4.403773457258045,11.0,0.06355880808393999,909.3161584536947,5.254095563889449,1.927488220445793,0.011137168535215378,0.002894502849973542,1126.1113175568544,1126.1113175568541,yes
329.0,0.7382398946365554,0.7329860703777433,0.7507378749127751,0.7350847757658988,1.951822817896756,0.008851250132392519,695.4463371746004,3.522494759992851,10.5,0.05318339173398952,884.9420060890818,4.482306416352207,1.8740523663186017,0.009492234393136402,0.0032462532833322927,1239.927716304982,1239.9277163049817,no
355.0,0.7555391986731155,0.7451254164329217,0.7573010489222871,0.7457779517387018,1.914324968268839,0.008970992423687105,932.3159051809117,5.392101108298382,10.0,0.0578355585090235,927.2197925753258,5.362627456421488,1.9258607325028327,0.011138323107489844,0.002827144794984548,1000.7591344854172,1000.7591344854172,no
365.0,0.7600363821243472,0.74980733511933,0.761607319110078,0.7513647064207115,1.9029747374073969,0.00860208019216611,854.2142507339794,4.212826132037363,9.5,0.04685223668414145,911.0735765005752,4.493245772933916,1.881104814071429,0.009277259787005524,0.00299702458773874,1031.827992051288,1031.8279920512882,no
393.0,0.7726284957877962,0.7576665117683661,0.7736648756358923,0.7589051881302077,1.908473156783955,0.008664787937318074,1013.9287738574178,5.138929371800384,9.0,0.045615003280997074,926.6569947361327,4.696606872805287,1.9188082847500056,0.00972516068938621,0.002610377234832692,834.6811138980584,834.6811138980585,no
413.0,0.7815436640171087,0.7632705927622184,0.7824716392327387,0.76428201984169,1.911486318930134,0.008151012159416271,934.787583510115,3.925328391270486,8.5,0.03624593211518071,918.2644848760518,3.915688492070442,1.9044321412538576,0.008120931542335948,0.0025803989908950633,785.1392264529247,785.1392264529247,no
441.0,0.7940248995381463,0.7694663219022592,0.7948011082683236,0.7701909855548323,1.924098217810078,0.008414261215600025,851.0094221649481,2.8058387150130804,8.0,0.03498474719311058,916.7931156901675,4.009221922600586,1.9139258209211252,0.008369776373911524,0.002325849138493277,662.7546999409186,662.7546999409186,no
470.0,0.802837576004998,0.7758743244175477,0.8034671186870429,0.7763023997720653,1.9239051897747284,0.007732014008927301,854.7696026641519,2.4947403397250225,7.5,0.030141872570001678,916.1054345959598,3.681751102703657,1.912298332978165,0.007685367022460599,0.002162213494481572,578.1101301920019,578.1101301920017,no
516.0,0.8168163041937976,0.7803935938895191,0.8172132041788046,0.7807193820531616,1.9481564245709222,0.008190755864083455,770.4085393224301,1.6887495555911642,7.0,0.029430537674207644,927.0302821796089,3.897571377831189,1.959495483324009,0.008238429377772423,0.0015530336414037282,378.21698283812077,378.21698283812077,no
552.0,0.819364969197195,0.7839269123510909,0.8197012231372998,0.7841727289126542,1.9366712161798956,0.007430446055602505,873.1072523759786,1.877505815268068,6.5,0.02493861578460612,926.3317309680907,3.5540663273388216,1.946475579780328,0.00746806255665539,0.0016353804668829675,372.2970478683896,372.29704786838954,no
616.0,0.8238919982620859,0.7887615075504539,0.8241205305488633,0.7889268070976624,1.9259182349323225,0.0080230792058882,964.2931662198762,1.7731242357027373,6.0,0.024995077341391288,959.5422933751595,3.9973056392080135,2.005065145726893,0.008352793065328615,0.0009897827213870437,201.91520299737982,201.9152029973798,no
661.0,0.8332636375717616,0.7921634062043351,0.8334434618875135,0.7922720493591359,1.9405605062578908,0.007189038572144591,1001.0687628243902,1.210120680524722,5.5,0.02037540804282483,936.7138999985555,3.4701687148829783,1.9722441388771967,0.007306414379944103,0.0010300197584179288,195.81860853846285,195.81860853846288,no
768.0,0.8555613885482286,0.7921634062043351,0.8556253229782727,0.7922720493591359,2.002925667571295,0.007957447425240613,1017.2865447127915,1.1429686262351244,5.0,0.01986456001357665,958.597730852464,3.8084244306794335,2.08318456698898,0.008276308970061855,-0.0008972541307870879,-146.81286383769847,-146.81286383769847,yes

File: CSVoutLegacyCodeAlt/Transmittance/κ/ItalySlowCustom13_Corrected.csv
λ (nm),TM,Tm,TM Corrected,Tm Corrected,n1,Δn1,d1 (nm),Δd1 (nm),m,Δm,d2 (nm),Δd2 (nm),n2,Δn2,κ,α1 (cm^-1),α2 (cm^-1),discarded
287.0,0.6782924425880064,0.6529494652797178,0.6839724504605003,0.6782924425880064,1.9605588231503273,0.010842066748877605,4555.058612460063,195.4696131197387,9.0,0.38621380485981016,658.7407553142175,28.268308169569902,2.0450915810627808,0.08776028897878016,0.005568980964301507,2438.392987516518,2438.3929875165186,yes
296.0,0.691496853286012,0.6616512411918775,0.6959145488407271,0.6640533392164083,2.083674230729861,0.010300054645579228,716.0256990247728,4.572620044163409,9.5,0.06066806048821645,674.769586946186,4.309153906995794,2.2264024490702825,0.014218054573822015,0.004607966099646251,1956.2638441404697,1956.26384414047,no
314.0,0.7179056746820233,0.6753558969966362,0.7197987456011808,0.6757392673041421,2.1105344647772353,0.010926450244022794,640.74826863709,3.2658348746403942,9.0,0.04659390966476571,669.4986618705327,3.4660622413196807,2.237486956284715,0.011583696124135734,0.0040032063734741635,1602.094743147805,1602.0947431478048,no
329.0,0.729465826755895,0.686776443500602,0.7310800663303547,0.688154564416153,2.086235392298511,0.009334202400000923,611.76112844782,2.6994767035029703,8.5,0.03803056965330943,670.2263824886402,2.998716602672922,2.214130316082875,0.009906427906740447,0.003770501911402685,1440.1679155269237,1440.1679155269235,no
351.0,0.7464207164642402,0.6987704964232945,0.7476260033998097,0.6998106949295881,2.0853295002176635,0.010189308361919364,552.0765337482702,1.9279394873903961,8.0,0.03908949011983313,673.2748948564016,3.2897465438026248,2.223235447009016,0.010863142504990214,0.0031960674009514785,1144.244087430996,1144.2440874309957,no
372.0,0.7541070401167124,0.710198072732018,0.7550843339706165,0.710916308833851,2.0548642162460764,0.008751839619969035,574.2573858536233,1.8413630793695468,7.5,0.03194313114745841,678.8769734617562,2.891394159503803,2.208983937733317,0.009408248483419262,0.0029728594062008325,1004.2487387823495,1004.2487387823494,no
404.0,0.7658010758163346,0.7216448519043054,0.766431499130198,0.7221862033128869,2.034317014786787,0.009569663815515267,584.8421700429624,1.6037787082677641,6.0,0.028224697761331692,595.7773499363016,2.802605939166543,1.9192032491274411,0.009028155274864632,0.005804359098953999,1805.4388023832626,1805.4388023832628,no
433.0,0.7757936772743531,0.732018495529191,0.7762949510896051,0.7323995451845131,2.0148091102047743,0.008282077031072982,543.77305675652,1.2069230700440952,5.5,0.02260830737770081,590.9989159613134,2.429360936716608,1.8855538522264856,0.007750760194244407,0.005926698896776502,1720.0252853719899,1720.0252853719899,no
479.0,0.791661845635223,0.7457814311465866,0.7919580311162412,0.7460828570978698,2.002462682781328,0.008968513950014257,626.1626941960167,1.299006029982902,5.0,0.022393710572317403,598.0136410515915,2.67834887920141,1.8962424841832597,0.008492781073146416,0.005280709448042312,1385.3726937546503,1385.3726937546503,no
525.0,0.7977851262298167,0.7595443667639821,0.7980138324013893,0.7597661690112265,1.9601597308553829,0.007839530113904314,730.2453640329517,1.4144459756486716,4.5,0.017997454471312242,602.629459939227,2.4101769485172717,1.8705105924354701,0.00748098427232548,0.005225295259048099,1250.7237484695684,1250.7237484695684,no
581.0,0.8052336539935141,0.7628945516474942,0.8053802764679386,0.76304852706748,1.9649374273815368,0.008576222969800837,717.6220682009614,1.071648241846258,4.0,0.01745851618538196,591.367431760142,2.5810994697230503,1.840028197595781,0.008031040517321284,0.005852045980076955,1265.731129740409,1265.731129740409,no
658.0,0.8250942026038436,0.7675010558623233,0.8252034170864069,0.7675617693948287,2.0062000289505755,0.007333376813039496,751.7847832215416,0.9308344977907366,3.5,0.012793748616913495,573.9706825756248,2.0980676075287983,1.8234014367741325,0.0066651827456591815,0.005844614874203787,1116.1944773167327,1116.1944773167327,no
778.0,0.8560589082963838,0.7675010558623233,0.8561097997446111,0.7675617693948287,2.089121820178114,0.00847842708259744,844.1935097479841,1.0170245566682186,3.0,0.01217510678511977,558.6079225865843,2.267037036168527,1.847945702748947,0.007499645421357208,0.004899067334931555,791.3045732063085,791.3045732063085,yes

File: CSVoutLegacyCodeAlt/Transmittance/κ/ItalySlowStock.csv
λ (nm),TM,Tm,TM Corrected,Tm Corrected,n1,Δn1,d1 (nm),Δd1 (nm),m,Δm,d2 (nm),Δd2 (nm),n2,Δn2,κ,α1 (cm^-1),α2 (cm^-1),discarded
310.0,0.7448131524121356,0.7442310818430236,0.8834998104136614,0.7448120909173981,2.35276619785005,0.008991572297555681,253.3644765664681,0.6187423409953499,14.0,0.05350383403196208,922.3185890646248,3.5248271938505087,2.259356528525901,0.008634588337234272,-0.0011172302680425626,-452.8880519291188,-452.8880519291188,yes
312.0,0.7460227462164968,0.7446825823932048,0.8745139191778095,0.7477253925359747,2.319732047152318,0.006519625999128947,256.1304676321995,0.6175832453907123,14.5,0.040752369267571024,975.1126225017284,2.7405620461834497,2.3551449159104094,0.006619154158056794,-0.0014775902209484698,-595.1264850189528,-595.1264850189528,yes
337.0,0.7609809903912197,0.7571800761262772,0.7633913632017787,0.7587130773642137,1.8926347222788076,0.00866641167256731,954.6797174833634,6.358521258291662,11.0,0.07326408277069858,979.3226226814185,6.522652153395369,1.9298236523607177,0.012853341799946134,0.002140340608764094,798.1101878543838,798.1101878543839,no
343.0,0.7632777924294907,0.7601918820619497,0.7657734738702543,0.7627602896066291,1.880637613674017,0.008507499746979395,1057.643037216464,7.544542788245342,10.5,0.07490022293822644,957.5209954894242,6.8303367647800375,1.8749015063331873,0.013374337220149744,0.0023673811911605748,867.3291380054479,867.3291380054478,no
367.0,0.7725034086434155,0.7697720537358139,0.7753417511707197,0.7719209210055001,1.8689074659287468,0.008373612241261777,1084.0639357686812,6.881537223312432,10.0,0.06347907163273461,981.8570653994918,6.232737498760093,1.9105618570714418,0.012128069298380851,0.0020068386515359965,687.1574457335732,687.1574457335732,no
372.0,0.7740616823079076,0.7717775775808013,0.7766862445899272,0.7738386178204432,1.8637792223519982,0.008271302950795823,946.5804440905428,5.0422598225017286,9.5,0.05060475167516194,948.0736660268873,5.050213940952741,1.839761744656805,0.009800072234717926,0.0023885382713479536,806.8617511919134,806.8617511919133,no
401.0,0.7830574533830035,0.7784069535529399,0.78444788189842,0.7798418173200875,1.8570965661466083,0.008205669521181768,1096.2827184123068,5.795018559838706,9.0,0.047574559155764265,971.6780661246153,5.136350626356014,1.8788059242972297,0.009931484843075435,0.00210228348245208,658.8048223675432,658.8048223675432,no
414.0,0.7871347991209148,0.7813787427818296,0.7883457075867466,0.7825329067509625,1.8555240193284197,0.008029919263462667,951.239402688158,4.034755902128667,8.5,0.0367843870671835,948.2496489788506,4.103621426395168,1.8319529087287203,0.007927913515709404,0.0023607768711605,716.5796401161858,716.579640116186,no
447.0,0.7974628223495104,0.7857990939266938,0.7982190018418167,0.7866028726654547,1.8662593192202002,0.00806670272241257,946.0308571567645,3.4042924426734475,8.0,0.034579129017432236,958.0662138352241,4.141136901931379,1.861626485255443,0.008046677801989609,0.0021082383311721857,592.6824208704201,592.68242087042,no
472.0,0.8027406574005359,0.7891431390992772,0.8033703712359347,0.7896818474850795,1.8673792834595928,0.007733933816616777,916.0741016896703,2.8383811866875623,7.5,0.03106198303601399,947.8524345203276,3.92562349889533,1.8428852790280392,0.007632489503265181,0.002202924029136111,586.4991479957994,586.4991479957995,no
515.0,0.811830027452382,0.793222433732409,0.8122419449483028,0.7936108357066649,1.87797468698088,0.007926594036254472,884.6546282693697,2.2051720610400416,7.0,0.029545743421591827,959.8105940915441,4.051188220907768,1.8767235680497405,0.007921313287835994,0.0018639408217928492,454.81497417246885,454.81497417246885,no
552.0,0.818467130673555,0.7967325244632432,0.8187989446572621,0.7969915930136106,1.8825985762089874,0.00744684322866382,869.2790405326641,1.8385770470943186,6.5,0.025711525334193946,952.9381476600288,3.7694605116124125,1.8678735539979108,0.007388596646875103,0.0018432564022843067,419.6203458042558,419.6203458042558,no
614.0,0.8295791689676746,0.8028343865610513,0.8297768712364436,0.8030191917176309,1.8919553299508478,0.007743742581404552,942.4547430048119,1.7139147627466407,6.0,0.02455790300801361,973.5959252525557,3.9849123835582554,1.9178501039376543,0.007849729472734957,0.0011306590984915422,231.40523241273533,231.40523241273533,no
670.0,0.8393387928843601,0.8083457458752006,0.8394940138582988,0.8084634744180365,1.8996612981005252,0.007085839640438793,760.9153454627962,0.8741388358225061,5.5,0.020515298206781205,969.9097422484309,3.6178159265252465,1.9183706929995266,0.00715562669782451,0.0007800873154673489,146.3114375779586,146.31143757795863,no
763.0,0.8555560171917929,0.8083457458752006,0.8556406484900416,0.8084634744180365,1.946284067094523,0.007641691719319065,793.8496716286938,0.8760598087305952,5.0,0.01963149123120253,980.0727613454592,3.8480579640587664,1.986047271042929,0.007797813917246596,-0.00037486902705524883,-61.73975263198549,-61.73975263198549,yes

File: CSVoutLegacyCodeAlt/Transmittance/κ/ItalySlowStock_2.csv
λ (nm),TM,Tm,TM Corrected,Tm Corrected,n1,Δn1,d1 (nm),Δd1 (nm),m,Δm,d2 (nm),Δd2 (nm),n2,Δn2,κ,α1 (cm^-1),α2 (cm^-1),discarded
325.0,0.7642751158416775,0.7641040175652936,0.9103042290153799,0.7642737171388801,2.3376950664325817,0.008539909612317327,214.78420459317977,0.4105169456008677,13.0,0.04749072133242105,903.6679036260111,3.3012185067812316,2.349338521574738,0.008582444695663686,-0.002443171952084245,-944.6708992153227,-944.6708992153228,yes
327.0,0.7650743743949748,0.7642334326282054,0.9057691805139514,0.7650057337714077,2.3233759784742944,0.00607764466431098,218.87255321604397,0.41839633076839544,12.5,0.03269834887153103,879.6466946955704,2.301039560547592,2.2728807590382822,0.0059455558401939205,-0.002018696791982127,-775.7703989622426,-775.7703989622426,no
380.0,0.7860371061542284,0.7847521221913247,0.786825185659651,0.7864309560032837,1.8486961890384515,0.008067739637680567,455.6781048197066,1.213751444445273,9.0,0.039276143462431766,924.9762130409375,4.036610938081412,1.901713075452214,0.008299106175093721,0.0017420598688880592,576.0886827591921,576.088682759192,no
383.0,0.7870539514094811,0.7859135574496146,0.7879469737383,0.7877182619632248,1.8463246031154046,0.008036822742815723,461.63000294684105,1.2313590662306133,8.5,0.036999449175223784,881.616373011229,3.8375670806204827,1.8102417886358722,0.00787975871217637,0.0022695606994872675,744.6511979514685,744.6511979514685,no
417.0,0.7985781976356785,0.7982084981086339,0.8006605719629897,0.8488587586237936,1.5711409795793136,0.006924953760710535,2864.971465362084,-39.49765772136588,7.0,0.03085316782835952,928.9427358649849,4.094403733225405,1.6231287915921089,0.007154095002004817,0.0016750341697034795,504.77458436952804,504.7745843695281,no
418.0,0.7986758575622959,0.7985626733539555,0.8012058552324162,0.8506200074987894,1.562305247248815,0.007774114586311938,1017.3953339917047,-4.880527308134178,6.5,0.03234434813555986,869.5483820414022,4.326919321455372,1.51080538772037,0.007517848527001098,0.0021038306856997575,632.4764618747497,632.4764618747497,no
424.0,0.7992757685400884,0.7980375614063026,0.8045554524588929,0.8361813931182583,1.6715122953723816,0.007136975681632111,10392.19168917857,452.2612491677968,7.0,0.30463532995365816,887.8187759123798,38.637280819874384,1.6503755578778279,0.0718232432316521,0.0018795215399767054,557.0463266277917,557.0463266277917,yes
440.0,0.8036740431498451,0.7966308233793127,0.8075290261289758,0.7975013592761001,1.8607702989797203,0.00765346552852084,820.5651394955702,2.626534420559439,7.5,0.03084797274299781,886.7295446970064,3.6471745100298816,1.8349863008749434,0.007547414319088618,0.0018950260920320395,541.2181862808027,541.2181862808027,no
478.0,0.8141199453480175,0.8010110748868011,0.8145912635954226,0.8015894308357977,1.8613955421375779,0.007768532155996645,805.0574822618388,2.1164264527073935,7.0,0.02921449195560459,898.7880126105656,3.751090737743601,1.8605648977962304,0.007765065462792607,0.0016440617832247885,432.2152652909398,432.2152652909398,no
515.0,0.820816137545118,0.8052806091365964,0.821191822148903,0.8055741704129438,1.8641389390730554,0.007402686827835408,817.9981155719095,1.8688774013167426,6.5,0.025812166342524128,897.8676239831531,3.565524379049239,1.8613989824784463,0.007391806179313663,0.001519312074904657,370.7230798470474,370.7230798470475,no
572.0,0.8311318930920024,0.8106426504453271,0.8313602501907511,0.8108534503381444,1.8721899022335398,0.007593998300178866,868.4284095707928,1.6742225839219498,6.0,0.024337269283802324,916.5736862231744,3.7178167700101215,1.908385752909941,0.007740816327656846,0.0008792632557392637,193.16692201411985,193.16692201411985,no
625.0,0.840258376742958,0.8156284081534452,0.84043643469207,0.8157622544791203,1.8802743177730041,0.007069310428818021,732.2991562504806,0.8441647489284579,5.5,0.02067847600266646,914.0953443621389,3.4367452077348406,1.9114440634113994,0.0071865000355803435,0.0005273006757592683,106.02009146868804,106.02009146868804,no
713.0,0.8554209492412046,0.8156284081534452,0.8555154411059258,0.8157622544791203,1.9231795854392641,0.007504927013009377,778.5387864187857,0.8510577027039017,5.0,0.019511768609209765,926.8505206147287,3.6168985787120387,1.9823412613997493,0.007735796799384184,-0.0006259627185462498,-110.32369582081313,-110.32369582081313,yes

File: CSVoutLegacyCodeAlt/Transmittance/κ/ItalySlowStock_3.csv
λ (nm),TM,Tm,TM Corrected,Tm Corrected,n1,Δn1,d1 (nm),Δd1 (nm),m,Δm,d2 (nm),Δd2 (nm),n2,Δn2,κ,α1 (cm^-1),α2 (cm^-1),discarded
321.0,0.7563259407472915,0.7553817707885006,0.7920777487877463,0.7563255953515583,2.0342071922055878,0.008720302772069255,499.6309946457803,1.9782890221439187,22.0,0.09431028546188257,1735.8113831912647,7.441130320761519,2.069071528095591,0.008869760293443127,0.0005440707377347371,212.99048382562358,212.99048382562356,yes
325.0,0.7580631727317491,0.7558635746841373,0.7895868241664696,0.7559988006589383,2.023124978329647,0.008000510053489866,540.5042515883459,2.258601914636143,21.5,0.08984192265273958,1726.9076490195603,7.216218764262311,2.0472440247193346,0.008554806480005476,0.000642260121441913,248.3347297496126,248.3347297496126,no
352.0,0.7698571446463323,0.7688241750466251,0.7726760746019232,0.7689640811267748,1.8783971363325414,0.008437450447496019,1179.4742558320986,8.907645140245698,18.0,0.13593990011363766,1686.5443088277548,12.73714804884828,1.8563632401605301,0.014019657413447288,0.0012982394542781555,463.470401381895,463.470401381895,no
354.0,0.7706706801400401,0.7697945387505624,0.773440472763578,0.7699347952314831,1.8761779917078698,0.008340064780511056,1818.6588916120102,20.53931269381913,18.5,0.20893268473168838,1745.3034917114921,19.710861848371465,1.9187693907530479,0.02166992649681191,0.0010927261677132862,387.89836168060884,387.89836168060884,no
381.0,0.7815366146055054,0.7779010225199866,0.7836501076157789,0.7780442525736737,1.8716388065988079,0.008242830061063433,2865.001342348529,-46.74022442100572,17.0,0.07486920582327683,1730.3018021330136,7.620371868251965,1.8976743539330418,0.008357492458245106,0.0010742060178946375,354.30107446296466,354.3010744629647,no
388.0,0.7806832901517672,0.7799951474907706,0.8055961365652724,0.7801391456990805,1.9497038676271201,0.0076883902108764255,23852.25191116171,3142.0477086543124,17.5,2.3052680772552017,1741.2900781347232,229.37945316372532,1.989379166775568,0.2620601306699582,0.0005660364492256737,183.32535572695136,183.32535572695141,yes
392.0,0.7801918339477518,0.7799596555152482,0.8182355400576741,0.7801036406195063,1.9940874578488652,0.008199792234409375,782.6411610166247,3.2465183138053817,17.0,0.0705186668983784,1670.9397508544669,6.93132021751562,1.9524628523405574,0.00809912220680362,0.0005769845836612158,184.96433972088175,184.96433972088175,no
396.0,0.782115759584426,0.7799241635397256,0.8152215247487756,0.7800681355399323,1.9816028443676699,0.007508038984484904,656.8783011154864,2.1959086422914673,17.5,0.06630525516348491,1748.5844905040408,6.625162332444725,2.0303972939255797,0.007692914894684847,0.0003531266062987023,112.05858102374731,112.05858102374731,no
422.0,0.7945494879527835,0.7838252505810498,0.7957428884987305,0.7839706692153625,1.8770962647111054,0.00812016899423396,1019.0728126292942,4.492461081198847,15.0,0.0661257128861271,1686.1149103011558,7.433036696772811,1.8546053204255295,0.008175806595702821,0.0011878073237754161,353.70680210928913,353.7068021092891,no
442.0,0.799424604663309,0.7868260867666838,0.8004049871883916,0.7869726181964628,1.8753492398323575,0.007790501392530596,961.4829926690105,3.6058892913909575,14.5,0.06023532459574924,1708.7483930654212,7.098414766121417,1.8777512636030362,0.007800479784359116,0.001079937068395374,307.0336977746792,307.0336977746792,no
476.0,0.807725479062312,0.7901320053129797,0.8083431552275441,0.7902797730172602,1.883747789070677,0.007992606534620535,970.6741031071803,3.159178255335044,13.0,0.05515806603883347,1642.470408167744,6.968883941580476,1.8130012200305177,0.007692433924840689,0.0013114478084708264,346.2214118200321,346.2214118200321,no
507.0,0.8133412168786178,0.7931462251640141,0.8138528280560101,0.7932951200597519,1.8874806831062207,0.0075367173626638894,9218.736708795663,-239.96104452191716,12.5,0.049912546325114826,1678.8251283108225,6.703554959086461,1.8568027200942803,0.0074142201426643985,0.0011000831107997754,272.66374905142254,272.6637490514226,no
550.0,0.8211221456776129,0.7968047844159065,0.821486797693904,0.7969550592708132,1.893291067022914,0.0078609305201981,1475.1379273780121,-5.757140099307693,12.0,0.049823911328492815,1742.9966567100805,7.23690923914854,1.9337117085005522,0.008028756724933321,0.0006898400070439602,157.6142762386645,157.61427623866444,no
593.0,0.8009490999795466,0.8004667485624029,0.9575087006560489,0.8006184046607588,2.2398078175686247,0.0054448313529202,14165.375257723592,481.0488171050317,12.5,0.42449353472187623,1654.71786058111,56.1933626884397,2.17176333928187,0.07375195971769172,-0.002568424847489589,-544.2795704668315,-544.2795704668315,yes
594.0,0.8004799593819171,0.8004583404151275,0.960672000724936,0.800609993327541,2.2460914575379607,0.00779010707748864,568.9138842000252,0.8043627327200301,13.0,0.045087830981896136,1718.9861022988848,5.961950372360041,2.262442698945646,0.007846818001252785,-0.003031592401097915,-641.34871487999,-641.34871487999,no
597.0,0.8022765867716137,0.800433775435833,0.9546746105250224,0.8005854190402966,2.2338436242011492,0.005477291864687022,438.557885878276,0.47499543082328605,12.5,0.03064948126486344,1670.32730472991,4.095573234600738,2.1864126704068743,0.005360993134311643,-0.0026069605794312753,-548.7442683108533,-548.7442683108532,no
656.0,0.8373643627465507,0.8057652351607304,0.837546771455187,0.8059189130138144,1.9039948113960652,0.007688726624930067,1310.172228330798,1.5649178265672985,10.0,0.04038207761339678,1722.693770155291,6.956595353052608,1.9219922436005488,0.007761403995342397,0.00048744690508237926,93.37558634279779,93.3755863427978,no
721.0,0.8373643627465507,0.8116388772305326,0.837546771455187,0.8117947962049781,1.8758121907809904,0.007119474803278278,1241.9553480434683,1.402311667192865,8.5,0.032260978004770215,1633.5590604751353,6.200025049350757,1.7955685159917627,0.006814917223584488,0.001177834816414069,205.28583669285558,205.28583669285558,yes
