Repository: LP404/Summer-Project-Swanepoel-Code

#  Summer Project: 
Swanepoel Method Code that aims to interpret transmittance and reflectance data from a Spectrophotomer and apply the Swanepoel method to said data to obtain the refractive index and thickness of semiconductor samples.

## How to use:
- Put data (.txt) in the *Data* folder. *TransVSlowSam9.txt* is an example of how the txt should be formatted, if you are using a txt output from a Shimadzu UV-2700, you should be good to go.
- Run *code.py* **Note: Code.py is still unfinished, this message will be updated once I am happy with the code**
- A csv output can be found in *CSVout*
- Run *plotter.py* **Note: Also unfinished**

File: CSVoutNewCodeData/Hidden/MN1094VSlowTrans.csv
λ (nm),TM,Tm,TM Corrected,Tm Corrected,n1,Δn1,d1 (nm),Δd1 (nm),m,Δm,d2 (nm),Δd2 (nm),n2,Δn2,κ,α1 (cm^-1),α2 (cm^-1),discarded
420.0,0.7736238128927865,0.7728927508629864,0.8110296756349598,0.7736224859282967,1.9822547284176393,0.008338988238476376,1159.0697303218685,6.3447012079818705,25.0,0.13684899713108664,2648.499168515482,14.497778204554422,1.9773763362475105,0.010824078742648567,0.00046260909516887945,138.41231760632124,138.41231760632124,yes
424.0,0.7743176830440042,0.7731503028024439,0.8042965822797964,0.7746447062792526,1.951566438504131,0.007714633540113772,1335.4079816509195,8.216476606191675,24.5,0.1507432032889538,2661.451794580554,16.37533750670234,1.9562843219942039,0.012036594499647568,0.0005558459151457998,164.73975882546603,164.73975882546605,no
435.0,0.7762389014024009,0.7750324699660582,0.7856536956531885,0.7760047835834125,1.8653990525962763,0.008288345521662854,3115.1260364873533,42.170492643776335,23.0,0.31135861581400043,2681.731821959212,36.30349165519903,1.884157166110128,0.025506459444177353,0.0008631103664255537,249.33712058847945,249.33712058847945,no
440.0,0.7769587093871523,0.7758830318966208,0.7863909886424588,0.7773880180945835,1.8604667939210047,0.008070828993988834,3081.585158020752,40.26630566326789,22.5,0.29400189544183497,2660.622600830024,34.76569278664053,1.864383402747653,0.024361433521693687,0.0009068241647352309,258.98837582090016,258.98837582090016,no
450.0,0.778398325356655,0.7770980831482176,0.7878655746209995,0.7786077889280363,1.857494940648196,0.008233460131710928,2932.4502526755928,34.827451763867025,22.0,0.2612845480007661,2664.879398418515,31.649627686015233,1.864383402747653,0.022142480667593216,0.0009106330997708728,254.2967338983,254.2967338983,no
456.0,0.779190547824076,0.777823233495977,0.7882920782143085,0.7793357559523924,1.8541322365913977,0.00803241635898215,3004.8222047870977,35.62637708298945,21.5,0.2549126221391673,2643.824374151299,31.34624203210933,1.8463045333876755,0.021890526970850428,0.0009623378834829347,265.19944079132785,265.1994407913279,no
467.0,0.7806354984374122,0.7792368298622381,0.7890699867615731,0.7807548576796652,1.8480407275133985,0.008188714987930654,3009.643213264464,34.04017966811911,21.0,0.2375177794763031,2653.3506145169354,30.010378387245083,1.846869498055175,0.02088877819812284,0.0009677495793182619,260.4089909122796,260.40899091227965,no
473.0,0.7812807836141588,0.7800078824256532,0.7894240142008454,0.7815289131672686,1.844548767651465,0.008009874747066917,3090.345838245663,34.99893666444554,20.5,0.2321676081497836,2628.420611601903,29.767518371083177,1.8260599661356178,0.02068058413052591,0.0010278590001835293,273.075203712704,273.0752037127041,no
485.0,0.782571353967652,0.7813853041456964,0.7901320690793898,0.7829117140011468,1.8386970845309827,0.008144126234670448,2629.182234575688,23.959754661716627,20.0,0.1822601289985012,2637.737363485919,24.0377176066555,1.8267190915810336,0.016646902863779203,0.0010353812733144448,268.2677279925035,268.2677279925035,no
491.0,0.783157060918598,0.7820740150057179,0.7903351732482294,0.7836031144180858,1.835302065492328,0.007991889169195451,2914.1725587525325,28.82661306576129,19.5,0.19289144463805225,2608.4262040623807,25.80221019145351,1.8030847363239801,0.01783587792791559,0.001106772050118887,283.2608506600415,283.26085066004146,no
507.0,0.7847189461211207,0.7841183539703913,0.7908767843651351,0.7856554605487454,1.8256840881306422,0.008087863135719906,2212.740701414934,15.422565852649198,19.0,0.13242796637353754,2638.1891759443,18.387896183104342,1.8141015473402162,0.012644093616281715,0.0010862737399170703,269.2409941704914,269.2409941704913,no
511.0,0.7850985031777878,0.784626248419792,0.7908306710312104,0.7861653442940653,1.8223848142402854,0.0079823711756689,2284.7187056732337,16.187201959110748,19.5,0.13815724334854057,2733.9176452021725,19.36977053349054,1.8765301430988877,0.013295191365691522,0.0009100039320194048,223.78564912485228,223.78564912485223,no
535.0,0.7873891967710401,0.7868816540160967,0.7905523689505899,0.7884296129915613,1.8056200198824643,0.008031655542827188,1652.0048956022654,7.542937174060461,18.0,0.0821867232321912,2666.674021654583,12.175844431566638,1.8135365826727168,0.008280479399532024,0.0011245853621669171,264.1487186630432,264.1487186630433,no
539.0,0.7878230518895917,0.7872597495330752,0.7908180573239109,0.7888091943161624,1.8042838880264742,0.007983265855740116,1711.6485331160575,7.989789171589993,17.5,0.08168809647403492,2613.917926828374,12.201484558969463,1.7763430753956804,0.008291776257937498,0.0012405586004930684,289.2267002342604,289.2267002342604,no
582.0,0.7924869944140203,0.7921270982321804,0.7936742073371117,0.7936957656842745,1.788094983320139,0.007926298489755327,1523.2823377135408,5.3263143581401025,16.0,0.07092507781695362,2603.888520147139,11.542562244881752,1.7536503279177922,0.007773611623205978,0.0013338021619428173,287.99058923036,287.99058923036,yes
585.0,0.792786397631831,0.7924642599970185,0.7939445581039006,0.7940342590054501,1.787379413269566,0.007921383546665831,1508.63045105419,5.161091281731093,16.5,0.07312539662795932,2700.1821572799568,11.96678128599004,1.8177738176789615,0.008056086751375386,0.0011261956734603378,241.91781567505004,241.91781567505006,yes
648.0,0.7990302435449838,0.7985134031020097,0.7995825353530284,0.8001074694683509,1.7781700547697454,0.0078007755121917415,4000.7289414944353,30.882738047363997,15.0,0.11578916679554416,2733.1469152590807,21.097920269844046,1.8304855226976955,0.014130026233631486,0.0010775068874423026,208.95603220871246,208.95603220871246,yes
653.0,0.7996303616954518,0.7989914217097985,0.8003558990252037,0.8005873899397131,1.7787217173216145,0.0077960041252091794,3422.7544847054123,22.104762728861,14.5,0.09364360225097207,2661.6024046351654,17.18910599516457,1.783122651405672,0.011515726091926309,0.001241872018974105,238.98658569726015,238.98658569726015,no
681.0,0.8029910233380726,0.8015173753488031,0.804686735589385,0.8031234568569151,1.7836155212223643,0.0077427245990165,3519.192599940954,21.5384625857081,14.0,0.08568399359698947,2672.6612003987466,16.357448941563455,1.7954577133127396,0.010988713372225295,0.0011762258237585207,217.04683740865616,217.0468374086562,yes
692.0,0.8043043990964425,0.8025072030060576,0.8059198443771857,0.8041172475332491,1.7838665404870027,0.007689199082190872,3364.013323693762,18.985363239687768,13.5,0.07618947342763764,2618.4694280575486,14.777763474820159,1.759299974592785,0.00992889916040597,0.0013046454756333468,236.9170313172765,236.91703131727658,no
720.0,0.8076475373904749,0.8051725217860862,0.8090586667461329,0.8067932882554013,1.7834647120316507,0.007672896682115376,3724.4806162552213,21.47596027881114,13.0,0.07496011186259142,2624.105746767893,15.131020024383865,1.7626897625977809,0.010163955521798029,0.0012738400012706434,222.32702165781475,222.32702165781475,yes
735.0,0.8099334338428806,0.8065974495278717,0.811227846739564,0.8082239481418338,1.7854692250012556,0.007589366017765056,3194.698177598552,15.115515212328138,12.5,0.05914297052503736,2572.8530829181723,12.173293923862477,1.7302042942165718,0.008186353726011501,0.0013837058167439852,236.57360699931257,236.57360699931257,yes
765.0,0.8144960953370967,0.8088679473319362,0.8155575415600077,0.8105036243001121,1.7922323732771002,0.0076032705277242875,2524.331718703327,2.489538130782044,13.0,0.05515050298956603,2774.4728162162223,11.770274718861728,1.8728578727601422,0.007945311823899268,0.000780260352285423,128.17046748377876,128.17046748377876,yes
785.0,0.8144960953370967,0.8103790914400378,0.8155575415600077,0.8120208771196458,1.7840699099746702,0.00750948333132705,2575.0514717322762,2.5044924669409308,12.5,0.05261483371070411,2750.0323684455043,11.575399661185118,1.8479052666122568,0.007778178265275059,0.000883610154422296,141.44933349148675,141.44933349148678,yes

File: CSVoutNewCodeData/Hidden/MN1095VSlowTrans.csv
λ (nm),TM,Tm,TM Corrected,Tm Corrected,n1,Δn1,d1 (nm),Δd1 (nm),m,Δm,d2 (nm),Δd2 (nm),n2,Δn2,κ,α1 (cm^-1),α2 (cm^-1),discarded
366.0,0.7798333702782108,0.7791932175168089,0.8474044908781522,0.7798315640027583,2.1038413384718226,0.008204365851251548,712.556415448583,3.210255272803166,29.0,0.13065267660622107,2522.5286255924943,11.364659198257636,2.085334818117708,0.009394985365766403,-0.00011958388460105159,-41.05834462845828,-41.05834462845828,yes
369.0,0.7805716516409384,0.7795962789849837,0.835816592130092,0.7939813762206579,2.014912212034355,0.007141123604548806,812.6561028858057,4.08023460472663,27.5,0.13807372052154457,2518.0997810705067,12.643032924250608,1.9936814647493348,0.010010000631737574,3.787212423078896e-05,12.897429513201796,12.897429513201796,yes
379.0,0.7830114026343235,0.78210183457983,0.7975228075255748,0.7830105133451644,1.9126240884314494,0.008138407457323665,2444.755121419803,34.24188882903188,26.0,0.3641628978520308,2576.042009405336,36.08072781283137,1.9360174578605513,0.027116374144100782,0.0005031909769570933,166.8412745710897,166.8412745710897,no
382.0,0.7839044594909472,0.7828600287578295,0.7979862402645824,0.7973658234235503,1.850866511909142,0.007835629139090519,2928.0348573172337,48.19661664400124,24.5,0.4032797303717674,2528.275253720574,41.61641480106305,1.8387647034825352,0.030266797299492228,0.0005877998660130942,193.36416134531953,193.36416134531953,no
392.0,0.7869072882504673,0.7853879202029794,0.7995444939709102,0.7869072882504673,1.898056979856577,0.008058474109092557,2200.176880765034,25.851401276950163,25.0,0.2937423066181075,2581.587408598376,30.33285760551799,1.9254080664738586,0.02262295226508567,0.0005057250807110514,162.12063247938204,162.12063247938204,no
396.0,0.7877555370874061,0.7863990767810395,0.7996198694357668,0.797393272478143,1.8510771702204245,0.007804187247817586,2331.9949859263784,28.38918505546777,23.5,0.2860837406725687,2513.6715393912646,30.600874757924558,1.828351782306707,0.022257945410538757,0.0006317554018485005,200.47657871847642,200.47657871847645,no
407.0,0.7900723958509853,0.7887086103760736,0.7998257457054496,0.7900723958509853,1.878194147662914,0.007994564537232522,2435.1528686356787,29.332932047082497,24.0,0.2890949386370139,2600.3701513378096,31.323077055605278,1.919121019726189,0.02311700722644776,0.0005196701092554598,160.45128231225138,160.45128231225135,no
412.0,0.7911403976686174,0.7897583983738165,0.8005705155300629,0.7995039972457223,1.837531784953644,0.0077862541474521055,2672.7819372452877,34.401619760015585,22.5,0.28959954937368143,2522.405347190731,32.46610897263112,1.8212788547155787,0.0234418460270865,0.0006601139225153419,201.3406844181107,201.34068441811067,no
423.0,0.7935037269919719,0.7918304681012255,0.8022185804833235,0.793502927918133,1.8651769262087976,0.007926104247343165,2113.1173716088706,20.417033011081443,23.0,0.22222701188497573,2608.063573833554,25.199224992133978,1.9114586815024666,0.018468597875299506,0.000522340346746256,155.17547007201728,155.17547007201733,no
429.0,0.7945506375552618,0.7929548761747197,0.8027026247196443,0.8007175605654514,1.83309881058601,0.007745501712518042,2464.4423927996395,26.920368641618435,21.5,0.2348555306002854,2515.821827698259,27.481612569295557,1.812142989910371,0.019794967600883156,0.0006961754203442093,203.92536933922185,203.9253693392218,no
441.0,0.7966340243572905,0.7944326332280607,0.8036658888311264,0.7988649775177084,1.8401979543268434,0.007820561791225413,2579.2400014245295,27.99273695704282,21.0,0.22791499657776226,2516.3053730781194,27.30970145208116,1.8195106228177964,0.01974732177965334,0.0007190670610306125,204.89939196119508,204.89939196119508,no
448.0,0.79765499098781,0.7952907650277545,0.8047049093295546,0.8030992514590932,1.8233922332035741,0.007707579645520363,3050.77406715574,37.85379132199406,20.5,0.25436256668601864,2518.382998666268,31.247920167765088,1.8043824165812161,0.02238865086657166,0.0007208924802523555,202.209867856154,202.209867856154,no
459.0,0.7992668895935873,0.796903258235216,0.8063453113199098,0.8032358140855325,1.826328375514408,0.007736155805345388,2504.3664803562147,24.210789317090505,20.0,0.19334861336785522,2513.239164182164,24.296565372820442,1.8035965357377575,0.017436144462998137,0.0007337159645314002,200.8746565571587,200.8746565571587,no
467.0,0.8002287310089575,0.7980709257302743,0.8065013551971115,0.8033347042632989,1.824185647946609,0.007673810686213875,2561.8225531366606,24.442080121466997,19.5,0.18604745351509172,2496.0452929368003,23.814506185088348,1.7891559752392034,0.017070149391516118,0.0007855465999835147,211.3805077139743,211.38050771397428,no
481.0,0.8019119534858554,0.799470103690983,0.8067744319822145,0.8042383883589379,1.8178325410231613,0.007717479369732389,2762.130818511683,26.75727386513144,19.0,0.18405652622616614,2513.707889412119,24.350754845921184,1.7955412570923055,0.017393741393482803,0.0007866662251307607,205.52056829089497,205.52056829089497,no
490.0,0.802984340785014,0.8003728637199955,0.8078598475908128,0.8048214520601299,1.8183927285670014,0.007648620673371815,2855.254337706976,27.625591699627506,18.5,0.17899401804378184,2492.585858266092,24.116646383251695,1.7810024614883193,0.017231826309603248,0.000828442588457625,212.45952243423565,212.45952243423565,no
505.0,0.8047780219914018,0.8022379850119172,0.8096753200230116,0.8062756639014143,1.8171202725364182,0.007679105301700848,2589.34860938137,21.32183220238512,18.0,0.1482198952479502,2501.2103319148405,20.5960629660838,1.7859142167599362,0.014706001007221265,0.000814230201002829,202.61224695456855,202.61224695456855,no
513.0,0.8057435263692432,0.8032365345954428,0.8100878068734183,0.8070542205747854,1.813911477752905,0.007607134533686843,2471.045547352997,18.74014017568238,18.5,0.14030198416273784,2616.031740357292,19.839699665125856,1.8646005362112403,0.01414092729196443,0.0005981054590974722,146.51101102320226,146.51101102320226,no
531.0,0.8079080860592166,0.8050162289106567,0.8110125591889187,0.808382117487512,1.8081395392419553,0.0076397026954804605,2708.017696115357,21.03197069653481,17.0,0.13203144955588245,2496.212212632793,19.38697157841202,1.7735365934754614,0.013774271016292175,0.0008661985384029048,204.99005384533197,204.99005384533197,no
542.0,0.8090095384418383,0.8061006375444553,0.8119743910920482,0.8091912355841678,1.8067821065714302,0.007572437492895979,2650.6246593872493,19.301852332888917,17.5,0.12743502352522515,2624.8322820726958,19.114032206611682,1.8635199500514847,0.013570154781402137,0.0006056261825003935,140.41555466899393,140.4155546689939,no
560.0,0.8108119150679466,0.8080837668768882,0.8135482978426236,0.8107774593054627,1.803492490723308,0.007595192850370489,2705.089595641356,18.803581619624573,16.0,0.11121898010282436,2484.0691175837683,17.267227110161848,1.760373089347528,0.012236681224855635,0.0009113418671148888,204.50463675978145,204.50463675978142,no
573.0,0.8122083668306508,0.809516026950312,0.8148261872020521,0.811923065326398,1.802034313505048,0.007520095336652489,2811.0440558517553,19.415587460763174,16.5,0.113963775286874,2623.2852307930025,18.118756882149643,1.857527608620112,0.012829749028966476,0.0006102723102160251,133.83783640236896,133.83783640236896,no
593.0,0.8143513089365518,0.8117075060810589,0.8167871879241245,0.8136575266482996,1.8001615273076077,0.0075420886771487535,2442.7147708128286,13.594056803361797,16.0,0.0890422866610057,2635.319068892286,14.665927248470098,1.8641093606840788,0.01037403500384349,0.0005765344997433345,122.17447210352283,122.17447210352283,no
606.0,0.815550007143893,0.8131319675160443,0.8177963813131841,0.8147849265075356,1.7980272619585225,0.007466109378742054,2673.9387647966364,15.651615451090061,15.5,0.09072759731292748,2612.029360936542,15.289235356683477,1.8454446906519342,0.010802113726241852,0.0006291176827759023,130.45752412225798,130.45752412225798,no
633.0,0.8180339455182452,0.8163080488592798,0.8198876284435087,0.8176108678251932,1.7920199941373758,0.007469928851792761,2362.6671171167523,11.093886522995543,14.0,0.06573689970827265,2472.6286617873084,11.610210168265192,1.7411190086827895,0.008175411832424831,0.0009548692714593206,189.56147161802465,189.5614716180246,no
644.0,0.8192220553536197,0.8175986992348803,0.8209321557367822,0.8187592333199334,1.7903532401922448,0.007409733098960811,2499.5983034361593,12.019452419402151,14.5,0.06972402719338876,2607.8652498200026,12.540059834147824,1.834638829054377,0.00882195914531271,0.0006291979543917583,122.77538330253873,122.77538330253871,no
681.0,0.8232184247998795,0.8218827595366783,0.8244455657232476,0.8227636153250655,1.7837909765252435,0.007377271765211594,2339.2860842688488,9.33240694917482,13.0,0.05376444561602676,2481.5127210827427,10.262858133702439,1.7393507767850074,0.007193479249665494,0.0009197099114221938,169.71241710177287,169.71241710177287,no
691.0,0.8243331094097496,0.8230376736861096,0.825480710409353,0.8238431326781508,1.7827934567522785,0.007328885741986139,2351.799737648604,9.149573016555696,13.5,0.055497150913405395,2616.2593217595054,10.755180622836365,1.8327723620511625,0.007534344027160877,0.0005722826054682746,104.07402773466613,104.07402773466613,no
739.0,0.8296965517911082,0.828041712438452,0.8304614366445017,0.8290488325866602,1.7777602635898557,0.007266463786170778,3772.087011213082,20.786391815600968,12.0,0.06612697454902934,2494.1495716899212,13.744213770717653,1.7422978299479774,0.009601073688149912,0.0008269804762428795,140.624399936499,140.62439993649897,yes
751.0,0.8313072260494903,0.8292953294831198,0.8320005177948804,0.8303529699960033,1.7779296699053706,0.007215097580388306,2424.790780682135,2.503009366126806,12.5,0.05072682079694079,2640.008814437425,10.71354032258491,1.8443641044921784,0.007484698193030793,0.0004136828762777262,69.22093661944074,69.22093661944074,yes
790.0,0.8365533453785441,0.8292953294831198,0.8370134515584678,0.8303529699960033,1.7957308060375337,0.007244168109690419,2302.076519078353,2.295570201726849,12.0,0.048409269932894405,2639.59385452617,10.648400951413882,1.8625375989971613,0.007513673782501552,0.0003038432099457238,48.33172639031024,48.33172639031024,yes

File: CSVoutNewCodeData/Hidden/MN964VSlowTrans.csv
λ (nm),TM,Tm,TM Corrected,Tm Corrected,n1,Δn1,d1 (nm),Δd1 (nm),m,Δm,d2 (nm),Δd2 (nm),n2,Δn2,κ,α1 (cm^-1),α2 (cm^-1),discarded
420.0,0.7883155426070532,0.7879591096041312,0.8573645864643701,0.7883148928819226,2.0777316617049024,0.008030765259868169,899.3313689073716,3.887105773602103,37.0,0.15992204719603317,3739.6551937916047,16.163603091849502,2.091777966193222,0.009041119314410127,-0.00017596712479551002,-52.64924062198977,-52.649240621989776,yes
423.0,0.7888228433238303,0.7881629300954472,0.8448611259497001,0.8054185079947984,1.9768092504124868,0.006990909299656955,1078.817103845986,5.472087210999584,35.5,0.18006675579943165,3798.1661601559717,19.26544953370339,2.021311700729763,0.010252705363657468,-9.431857938462433e-05,-28.01991074153773,-28.019910741537725,yes
432.0,0.7903313070445784,0.7895974452987642,0.8076819619027671,0.7903296884711426,1.8969169892802589,0.007990249529539863,2741.765281215569,33.28645187918568,33.0,0.4006371076105119,3757.6762927852496,45.62013822054769,1.9189438021911562,0.023296972562938886,0.0003518345982366792,102.34453602769146,102.34453602769146,no
435.0,0.7907824924627334,0.7900713760422103,0.8070783528421073,0.8048456430064999,1.8312792386570673,0.007661862195958147,2954.6190940766546,38.03167512366579,31.5,0.40546606119116607,3741.2371938559354,48.15697488808435,1.84443935532578,0.023741509857457703,0.0003860772024761339,111.53078648436977,111.53078648436977,no
445.0,0.7922734959306759,0.791370176964897,0.8050836447542312,0.7922734942792118,1.8728480431692198,0.007951479032556094,4514.820714510818,84.96970746630294,32.0,0.6022455399353109,3801.6965796923855,71.5485877908458,1.916790105443467,0.0360743216248582,0.0003715884728511154,104.93299923305298,104.932999233053,no
449.0,0.7928978544732138,0.791893341264416,0.8063611698313857,0.8067358279848639,1.8142342397005735,0.007675951911865119,5011.63725694228,102.84549348717105,30.5,0.6259007566865575,3774.1818835533,77.45125563241665,1.8433625069519353,0.03782826189996216,0.00039736684215383356,111.21289550919008,111.21289550919008,no
458.0,0.7943026611939242,0.7932233851178585,0.8092356012549834,0.7943026611939242,1.876838620994476,0.007911267851390763,3071.8870132410343,37.145814934013096,31.0,0.3748576226895401,3782.424296148845,45.73776063411332,1.9111366514807826,0.023109811026094655,0.000362396003711712,99.43236881668243,99.43236881668243,no
462.0,0.7948932087944048,0.7938145157193885,0.8087756411675658,0.8066745460329968,1.8206694583940277,0.007630534134007302,3870.817829867663,57.79746009220521,29.5,0.44048186911920517,3742.854019208363,55.886757092245055,1.8345458108910824,0.027392683653088536,0.0004174038859192651,113.53359147911648,113.53359147911648,no
472.0,0.7963592946284339,0.7952868416133532,0.8076337502042756,0.7963583755894106,1.8573834915808727,0.007870845696160082,3690.1265754918422,50.269411706199186,29.0,0.3950577059231282,3684.7533269367405,50.19621366318079,1.8424875676481867,0.025099617643688864,0.0004970307155443979,132.32780038667448,132.32780038667448,no
477.0,0.7969874607440581,0.796027430389676,0.8082797252001731,0.8059283627323759,1.8181672169698735,0.007640327408492321,3576.33338014931,46.35035384622883,28.5,0.36936855270533286,3738.5175227876903,48.452309005460194,1.8299019022788774,0.02371607779780647,0.0004515120170184759,118.94900089498982,118.94900089498984,no
488.0,0.7983614177061207,0.7975960465453956,0.8096926346533514,0.7983614177061207,1.8542232507414904,0.007831800002919408,3844.800022580489,51.20659923429648,28.0,0.37291530642418114,3684.5617145982465,49.07248074422183,1.8392570225266527,0.02449596771958406,0.0004975658820717823,128.12699342570792,128.12699342570792,no
492.0,0.7989494850497539,0.7981664524202028,0.8099276603304537,0.8094921357227637,1.8065567530537687,0.007609634352847886,4541.9851480816205,70.14325256243805,27.5,0.42469083067824753,3744.6927634930785,57.83042474046174,1.821219812264755,0.028125649269760026,0.00045005014393790854,114.94912406035465,114.94912406035468,no
503.0,0.8005556988390805,0.7996545942932257,0.8105695961350763,0.8005556988390805,1.8458047928741725,0.0077892706418576695,3679.086675341445,44.017161580614186,28.0,0.3349963273542107,3815.1379968163565,45.64490061724928,1.8957915621534964,0.02268154324109011,0.00038578287992647287,96.37953570240322,96.37953570240322,no
508.0,0.8012270848372726,0.8003310224173271,0.8109209166517006,0.8091964860220824,1.8093838821983863,0.007591381968521351,3805.822063815772,46.188942973400124,26.5,0.32161434987527937,3720.0508229474726,45.14798969529243,1.8120666010870754,0.021991947993936865,0.0004823301188582213,119.31376047323461,119.31376047323461,no
520.0,0.8028475787525875,0.8017803257016481,0.8117688830392158,0.8028473913809143,1.8375181442945725,0.007745233542640831,3626.7927213467246,40.07597502159422,26.0,0.2872993938772813,3678.8752377708793,40.65148561391203,1.819873751797449,0.020109562531714656,0.0005287830172209272,127.78621863417767,127.7862186341777,no
525.0,0.8037209216371356,0.8023876297490014,0.8119252265695681,0.8112987149860148,1.8009608583274914,0.007572989042621301,4176.16594311661,51.8269152476892,25.5,0.3164592491815099,3716.765952490674,46.12568481210189,1.802038450605647,0.022363597453916646,0.0005001212012337453,119.70873079622376,119.70873079622378,no
537.0,0.8058051144173919,0.8039155108459617,0.8122983332416042,0.8058045610383685,1.8235584995835836,0.00768882283615247,3413.658459041264,33.10475498066923,25.0,0.24244337400677451,3680.9896702150354,35.6972622132407,1.8070861773580438,0.017524642798387547,0.0005489908436512497,128.46969097227776,128.46969097227776,no
545.0,0.806934344233868,0.8049298611915311,0.8132141277031035,0.8108066147646632,1.804317652518469,0.007549411832433695,4000.9407904833993,44.138942043431705,24.5,0.2702874490510568,3700.152237983861,40.82060038796803,1.7973272389700767,0.019828367123722497,0.0005314546639301835,122.54048204910802,122.54048204910804,no
558.0,0.8087693426856417,0.8064598386527775,0.81470229370304,0.809683147680242,1.8131403468591627,0.0076157124831488406,3610.428347937139,34.28200347990536,24.0,0.22788655644913353,3693.0400956546127,35.066424592804516,1.8026441778159348,0.017116598924398038,0.0005373365544532959,121.01022021331372,121.0102202133137,no
566.0,0.8100760082964663,0.8073975667741866,0.8156660834674863,0.8127850943017311,1.8031084552646386,0.007504473628123465,4030.422059513997,41.45221192352605,23.5,0.24169354122687736,3688.3527336262864,37.93408653123279,1.790395027563452,0.018413911251353336,0.0005389041768221565,119.64787299599587,119.64787299599587,no
580.0,0.8123626731154092,0.8090518874188621,0.8173527155552671,0.8137177728946159,1.8043032878005212,0.00754073986511784,3540.418137902,30.416397989306166,23.0,0.19759732509126762,3696.717755323082,31.759197394314615,1.7956446633859446,0.015426720969542274,0.0005252146289764051,113.79382206552849,113.7938220655285,no
589.0,0.8132828126003364,0.810119267405627,0.8180071217482885,0.8143195440611267,1.8033103763341911,0.007461970424229023,3591.793940653689,30.375483458013854,22.5,0.19028050859758602,3674.4922487885788,31.07485573055015,1.7838666342970186,0.015086002241968922,0.000551048304959982,117.56667617218251,117.5666761721825,no
605.0,0.8149243086525118,0.8127306417463547,0.8191745590770415,0.8165706939898204,1.7966330960680543,0.007488538201318701,3814.92170747777,32.40320669207013,22.0,0.18686374240085157,3704.1508444682,31.462340418845567,1.7916064819840272,0.015217558733325417,0.0005236915082146431,108.77523272426323,108.77523272426325,no
614.0,0.8163034367666945,0.814199539813014,0.8202005312739424,0.8178369658247107,1.794378954533598,0.007422505776852397,3815.4484653840514,31.39401997699015,21.5,0.1769048738645059,3678.4314613830434,30.266625753264996,1.7769344228903938,0.014620853951019707,0.0005474647427591658,112.0463331564574,112.0463331564574,no
632.0,0.8190616929950598,0.8162799290325756,0.8222524756677444,0.8195034770843491,1.7939807856055587,0.007435428346948206,3914.8814707546053,31.18939209974639,21.0,0.16730448648000198,3699.0362735462722,29.469779248407583,1.786491452208265,0.014232763572029372,0.0005150222005303779,102.40442795075217,102.40442795075217,no
643.0,0.8207145839466142,0.8175512780000855,0.8237708413755508,0.8205219006319059,1.7948670492833285,0.007358706767725115,3859.756281991285,29.274561446096783,20.5,0.1554835242953143,3671.9989943721,27.850504627015813,1.7743096049791476,0.01345736149137487,0.0005336589333694478,104.29480464049905,104.29480464049907,no
662.0,0.8235777884911102,0.8200559606925633,0.8264010158530078,0.8227256737762675,1.7945889260140016,0.007377697435049691,3862.5316477410083,27.620863153771296,20.0,0.14301947879145682,3688.8670737001694,26.378992310578237,1.7821840587128865,0.012744351759378006,0.0004933578757876558,93.65132798581057,93.65132798581057,no
674.0,0.8254067870831044,0.8216378655509702,0.8280672937640824,0.8241175304990221,1.794089085124807,0.007282924866778216,3876.725365730262,26.830089103390865,19.5,0.1349558424078794,3662.8615905897723,25.34997802982091,1.7691272721800202,0.012243798017631197,0.0005101268777661898,95.11043629608072,95.11043629608072,no
695.0,0.8286075346190943,0.8244466030568856,0.8309832801084629,0.8266265434162253,1.79408038598565,0.007308619981346777,3655.8276142504424,22.39758457503015,19.0,0.1164043143792557,3680.158398461422,22.5466481673664,1.7774728470773162,0.010889763583777823,0.0004602582925658275,83.21980262898333,83.21980262898333,no
708.0,0.8304661487711787,0.8261853453224521,0.8326494009836349,0.8281797418887796,1.7932779148008324,0.007203366347065899,3591.9229482160513,20.805759941127967,18.5,0.10715891305575845,3651.9715912117026,21.153584120257012,1.763070000077144,0.010212360262134202,0.0004775854797303104,84.76717709502262,84.7671770950226,no
732.0,0.833889310627322,0.8297314099139168,0.8357180322114863,0.8315631639286963,1.789478449478319,0.007222486101021895,3521.282727737679,18.724199298388612,18.0,0.09571386719848267,3681.5196080850146,19.576248825381057,1.7735692717221294,0.00943084298560675,0.000410752828780135,70.51464859764471,70.51464859764471,no
747.0,0.8358987522916451,0.8319429023194181,0.837701973948979,0.8336732248012173,1.7880768732374694,0.007117122593306754,3479.3175913792365,17.578550847109376,17.5,0.08841522273983289,3655.4636424358805,18.468493266475956,1.7596375458855142,0.008890214032048038,0.00041720184660710817,70.18357463801803,70.18357463801804,yes
772.0,0.8392406865642679,0.8357569674097541,0.84100149888923,0.8390019935531396,1.7776450126447365,0.007095329128726417,6466.869566723062,57.70758851569112,17.0,0.1517007563929982,3691.4006752322375,32.94048674013851,1.766569757292139,0.015764115788365455,0.0003304948186459182,53.79689607810921,53.7968960781092,yes
787.0,0.8387312174384113,0.838050292376001,0.8428241824858381,0.8422060810893235,1.770727071182443,0.0070312319856369945,3507.55995014132,3.3732408318755094,16.5,0.06551846958861851,3666.7141456556146,14.55984843892695,1.7479268198199538,0.0069406963750002605,0.0003369467759204866,53.80175430152818,53.80175430152817,yes
798.0,0.8383564277343433,0.838050292376001,0.8441650351717275,0.8422060810893235,1.7758147910889093,0.0070416654920210184,3306.8195863973147,3.080597636640875,17.0,0.06741035943897818,3819.6550868014465,15.146136607894524,1.8260656299470557,0.007240925910229126,0.00012336927014685705,19.427368058751913,19.427368058751913,yes

File: CSVoutNewCodeData/Hidden/Sam7VSlowTrans.csv
λ (nm),TM,Tm,TM Corrected,Tm Corrected,n1,Δn1,d1 (nm),Δd1 (nm),m,Δm,d2 (nm),Δd2 (nm),n2,Δn2,κ,α1 (cm^-1),α2 (cm^-1),discarded
287.0,0.6955896268190245,0.6782767665306013,0.701563021003447,0.6955896268190245,1.9706840271591246,0.010308934757655442,1876.629233112283,33.37201839741596,8.0,0.14226366213882477,582.5388465013949,10.359263705176893,1.8940937003674072,0.03368258828104315,0.00619081060657064,2710.662734685449,2710.662734685449,yes
296.0,0.7071251353237071,0.6840486466546648,0.7117063612669817,0.6868174191457304,2.049670893849,0.009847513990847632,650.0845474018896,3.787450389313165,8.5,0.04952175595901316,613.7570688910204,3.575803268675334,2.075583514862542,0.01209253415242042,0.005022816963292248,2132.384442189881,2132.384442189881,no
313.0,0.7289144291658853,0.6957042286118795,0.7308660039869918,0.6963683460370326,2.065818690316405,0.010287927426523593,589.257021611137,2.7865058188644785,8.0,0.03984058223405026,606.055122779551,3.018198619683266,2.065684070435535,0.010287257009719324,0.00476424276660852,1912.7552812134998,1912.7552812134998,no
329.0,0.7361189367982905,0.7067008377375908,0.7377557473741994,0.7080842894662862,2.025137491355559,0.0091658579690753,637.6317849172748,2.923734672246326,7.5,0.034389769394404246,609.2178952127192,2.7934483903079657,2.035573260303387,0.009333719334299878,0.0047379014437232084,1809.6725068733501,1809.6725068733504,no
351.0,0.7460251347928478,0.7138111313866908,0.7472291445316097,0.7148794718618195,2.018788275958275,0.009763862046419425,605.1097034685209,2.301044694166605,7.0,0.033855474166795976,608.5333537103378,2.943169319453437,2.026911246429756,0.009803148763127262,0.00471756527135264,1688.9650597506316,1688.9650597506316,no
372.0,0.7510564644780195,0.7205856073520912,0.7520237583423046,0.7213537192123323,1.9981167105176314,0.008823293100104504,604.5657587803573,2.029864411538521,6.5,0.028702730350431756,605.0697607582676,2.6718698748068936,1.994738052041982,0.008808373604231772,0.004999734264061363,1688.9385412770268,1688.9385412770268,no
403.0,0.7584718114640623,0.7269645853357727,0.759090225319247,0.7275367169159989,1.9848705510858573,0.009429258879531811,596.918244204154,1.6736645408576671,6.0,0.0285033969828613,609.1077321584503,2.8936065825071102,1.994738052041982,0.009476135095695342,0.005017711714437316,1564.6259315044879,1564.6259315044879,no
433.0,0.7643870472653489,0.7331458932463639,0.7648817207162331,0.7335281175313659,1.967656607446252,0.008531308185682833,611.3806821050839,1.5099683336761074,5.5,0.023846739742944347,605.1614877788203,2.6238415457299133,1.9646272419098345,0.008518173550858616,0.0053840543524004475,1562.54093302812,1562.5409330281198,no
478.0,0.773269766270483,0.7410630803827618,0.7735786227433281,0.741338107317665,1.9538734940318032,0.009083743184031101,600.9907779548639,1.186610707332731,5.0,0.02324547421257777,611.605615025836,2.8434125104701673,1.9716393483789647,0.009166338325849373,0.0052505535302761865,1380.3431295393825,1380.3431295393825,no
521.0,0.7803635920074399,0.7486352767057463,0.7806042449615249,0.7488077774067399,1.9414650927700718,0.008193292686859853,603.1772143976908,0.9995808598184508,4.5,0.018990718518798442,603.7965886512233,2.5481180128191356,1.934103954926562,0.008162227509801149,0.0056675452343579805,1366.9956600496641,1366.995660049664,no
592.0,0.7920766531079964,0.7599949438822169,0.7922046909497104,0.7601113708998343,1.9273400228784772,0.008642883142474437,667.3638978400836,0.913894730196799,4.0,0.01793743302142673,614.3181721675136,2.7548227667750176,1.9534903669294512,0.00876015065369984,0.0050589498289861645,1073.8621363258294,1073.8621363258296,no
661.0,0.802862548717341,0.7710409318861616,0.8029602946436007,0.7711028336061371,1.9152321276107076,0.007745597753644648,744.9553325550726,0.9193889279283947,3.5,0.014154729208503856,603.973786427168,2.44259582740323,1.908530390156793,0.007718494531105605,0.005309138762498539,1009.3283711439767,1009.3283711439767,yes
788.0,0.8227237325430725,0.7710409318861616,0.8227656988360906,0.7711028336061371,1.9750632909414085,0.008400803780765093,802.7395211762553,0.9574874175410133,3.0,0.012760305686347204,598.4618343225867,2.5455186491894275,1.9501905521204488,0.00829500919722772,0.004536275288174088,723.4075695425704,723.4075695425704,yes

File: CSVoutNewCodeData/Hidden/Sam8VSlowTrans.csv
λ (nm),TM,Tm,TM Corrected,Tm Corrected,n1,Δn1,d1 (nm),Δd1 (nm),m,Δm,d2 (nm),Δd2 (nm),n2,Δn2,κ,α1 (cm^-1),α2 (cm^-1),discarded
272.0,0.6782185161024042,0.6620393471182808,0.6876058702979991,0.6782185161024042,2.0324758073156453,0.01084302700269946,2469.5205863775814,64.1633291547303,7.0,0.1818746952589443,468.3942591461083,12.169866163319634,1.951839076535343,0.05071287674848069,0.00763620986991908,3527.920710089361,3527.920710089361,yes
279.0,0.6956632844464058,0.6680663924373736,0.7029172294993955,0.6681158453686428,2.139339988295564,0.010094160982573444,481.73839227426356,2.3521696198003696,7.5,0.03662002537356258,489.0527011714295,2.3878829767876084,2.1450752456146036,0.010473694656347702,0.006074359755245855,2735.937488507795,2735.9374885077955,no
297.0,0.7403437594927234,0.6906424290903833,0.7421335027816044,0.6906953340462775,2.1591511164835033,0.010456572047544117,446.8565436927521,1.796576291796716,7.0,0.03390036194039968,481.4392063918988,2.3315661927120215,2.1312360504816064,0.01032138192739348,0.004834301593185288,2045.4419354058366,2045.4419354058361,no
314.0,0.7508738767329232,0.7119155202317876,0.7523349218152786,0.7119716779833607,2.0818129460389776,0.008812710583202373,497.0950616034378,1.948818086947212,6.5,0.027515737616967885,490.19773939905804,2.0751003658054277,2.092281278996132,0.00885702502980793,0.0044039992119191355,1762.493193704509,1762.493193704509,no
337.0,0.7651205059402523,0.721656962806031,0.7661368416843674,0.7217146793813033,2.0728673689288373,0.009578794287760317,471.37671411472905,1.5164367157224332,6.0,0.027726214705314788,487.73019207805777,2.2538186706367753,2.0728038932533948,0.00957850096439267,0.0042241251923489246,1575.1312370477094,1575.1312370477099,no
362.0,0.7714900596056006,0.7322631809612777,0.7722803845836997,0.7323225947414652,2.0359364017305572,0.00836556866443738,480.3271371074383,1.3524314152707553,5.5,0.022599246035041324,488.964193161348,2.009131291559777,2.041025000725771,0.00838647748274038,0.0043091649219364715,1495.8719184378401,1495.8719184378401,no
396.0,0.7801526525904744,0.7407375496133107,0.7806356029267918,0.7407983551735078,2.015726726800148,0.009094086361964468,463.75081771516943,1.0452170265773884,5.0,0.022557835447270216,491.1380033996815,2.215802052518171,2.0297486195062917,0.009157347071629364,0.004246310526573156,1347.4927227417409,1347.4927227417406,no
433.0,0.7868548206818234,0.7499492531039686,0.7872262773102596,0.7500115715396729,1.984515419830141,0.008053463597470823,490.27809136908223,0.9670791646207807,4.5,0.018261680320791167,490.9258906556585,1.9922514836340701,1.9974571641959644,0.008105983152671282,0.00447808586222035,1299.6140089511102,1299.6140089511102,no
489.0,0.7970077535232885,0.7604232903417243,0.7972103113546585,0.760487373799632,1.9618943044158677,0.008632003973294338,474.65306482002103,0.7041230013781455,4.0,0.017599325211078428,498.4978027606786,2.193306236948303,2.0051456059365185,0.008822302403610425,0.0040145094434164644,1031.6526278285492,1031.6526278285492,no
545.0,0.8060468200529035,0.7708898487953045,0.8062024183348167,0.7709556960151356,1.9420241766882285,0.007681399006274037,463.2635289507952,0.5492021892966512,3.5,0.01384374965290415,491.11129070825905,1.9425205029370773,1.9554270160142684,0.007734412021207693,0.0043493860223021924,1002.8623247919779,1002.8623247919779,no
649.0,0.8228336578936171,0.7884356046653076,0.8229020455836817,0.7885045145853501,1.9201656801366633,0.008032202165389133,664.6454492872278,0.8700697373359472,3.0,0.012549232988297333,506.98750116745833,2.1207680914350333,1.9959194758478536,0.008349086176098334,0.002278509743702056,441.1802448041381,441.1802448041381,yes
744.0,0.8228336578936171,0.8044694354286052,0.8229020455836817,0.8045411441347037,1.8481315770473838,0.007375541328478384,578.721850820525,0.7026772316829774,2.5,0.009977024120032775,503.2109247793865,2.008219013595175,1.9067335516574255,0.007609410654144757,0.0034142130681155867,576.6702522893654,576.6702522893654,yes

File: CSVoutNewCodeData/Hidden/Sam9VSlowTrans.csv
λ (nm),TM,Tm,TM Corrected,Tm Corrected,n1,Δn1,d1 (nm),Δd1 (nm),m,Δm,d2 (nm),Δd2 (nm),n2,Δn2,κ,α1 (cm^-1),α2 (cm^-1),discarded
292.0,0.7111686204170106,0.7012445541511182,0.7427786708336251,0.7111222158455445,2.0779270659722138,0.009863395292775726,979.5401222059559,9.338057058068282,24.0,0.22879447642116818,1686.2959520480379,16.07563330999859,2.07345961816138,0.019766504488236174,0.0012726743118019921,547.701954571176,547.701954571176,yes
296.0,0.7189549222800468,0.7057756356795974,0.744979816530553,0.7257004055963551,2.0128451033841555,0.00898650273424855,1766.2452380220404,29.2357886970615,22.5,0.3724314333724903,1654.3746930160394,27.384050589117205,1.9704967261636404,0.03261666311915218,0.0014050476899461562,596.4983109024532,596.4983109024531,no
302.0,0.7306343750746009,0.711956007437431,0.7482815350759449,0.7306343750746009,1.9949349803765286,0.009343759623651408,1340.000125433161,16.17296624052908,22.0,0.26552628655659577,1665.2171788440935,20.098133354941943,1.9657628000947789,0.023725531661830106,0.001375334009828508,572.2833405972759,572.2833405972759,no
307.0,0.736164969298328,0.7171063172356258,0.7519250886477223,0.7313908025194936,2.0007392557574226,0.008821851960026874,1797.0061664422167,27.997787259101084,21.5,0.3349751588568237,1649.515293161287,25.69984406341685,1.9528924385950615,0.030426532783659095,0.001413356283940368,578.5263476914697,578.5263476914697,no
314.0,0.7439611081438228,0.7212887405873668,0.7570611822368544,0.7439611081438228,1.9570397518570284,0.009012452970563987,4429.98018685085,162.2842958986489,21.0,0.7692969426787116,1684.6872920549968,61.7154658641708,1.9509692811295862,0.07147022396347974,0.00126303330584342,505.46957386967114,505.4695738696712,yes
320.0,0.7473855443631094,0.7248736748888591,0.7606068185204332,0.7373101682509154,1.9964241346624643,0.008622233224549872,2092.526508828853,34.972940188711355,20.5,0.3426218357777667,1642.9374615602662,27.458841421845975,1.9409096882332555,0.03243892880299175,0.0013927197123533997,546.9197521048912,546.9197521048912,no
327.0,0.7513807199522772,0.7271311790585137,0.7647433941846086,0.7387095342577414,2.0011560763491576,0.009142052840426981,1942.6690441260157,28.824464000087854,21.0,0.31158871133099697,1715.7582262468818,25.457661651039192,2.0317418946795374,0.030146087558114057,0.001094983539001808,420.79415803423024,420.79415803423035,no
333.0,0.7549837502192864,0.7290542381659971,0.7664787724905208,0.7399015867820747,1.9979599806781403,0.00849126546641504,1858.4671814206229,25.323712861599397,20.5,0.2793356368369965,1708.367551406854,23.27843599628751,2.0197591443177316,0.027521497894406863,0.0011324509945866113,427.3513183355859,427.3513183355859,no
341.0,0.7597598601081127,0.7313957840683456,0.7687791576867299,0.7405452055694122,1.9990666332497713,0.009097577401604502,1711.9753716973796,20.47745654682466,20.0,0.2392260646427616,1705.7960666656484,20.403544005576244,2.017835986852256,0.024135948111460425,0.001148091605139926,423.089284733807,423.08928473380706,no
349.0,0.7623826266021578,0.7337373299706941,0.7709738472738641,0.7411888243567497,2.000063475375967,0.008393313436840974,1630.6659001529333,17.769895540533643,19.5,0.21249782865264308,1701.3210040048152,18.53984713805938,2.0135458663523504,0.021942262794481002,0.001171279855024846,421.74030806232366,421.7403080623236,no
358.0,0.7653472072758781,0.736511487689589,0.773454561569096,0.7435882207170271,1.9941692677382357,0.009024119235198925,1671.5889274838232,17.71972767535138,19.0,0.20141005979170937,1705.4720755261542,18.078906984463863,2.012510320024787,0.021333674941453922,0.0011603425256663615,407.29872114874496,407.29872114874496,no
366.0,0.7673852404032862,0.7389890762091366,0.7745214771811532,0.7457311114530432,1.9852636787381357,0.008317369224113906,1733.6769991711576,18.15827580110661,18.5,0.1937662566216625,1705.3150351049974,17.861216795293746,2.0033383382663676,0.02098266867851545,0.0011858659426865652,407.15931515698884,407.15931515698884,no
376.0,0.7699213464645743,0.7406908610243571,0.7758491352619925,0.7465631996117229,1.9819669192790683,0.008953158151537681,1726.6279107311634,17.052602358601504,18.0,0.1777724317712705,1707.3947940719995,16.86265136309928,2.002450727128456,0.01977669640354303,0.0012065658306929772,403.24876061463016,403.2487606146302,no
386.0,0.7727706581600796,0.7423994666204001,0.7780434045485547,0.7473986227930827,1.9824239510082118,0.008243065202769326,1562.348156352275,13.225135424876791,17.5,0.14813591259690984,1703.722353779214,14.42185518221938,1.9986044121975062,0.016918005058347892,0.001229393535282361,400.23354391853366,400.23354391853366,no
397.0,0.7759049010251355,0.7450890562772585,0.7804571007637732,0.7495567017965813,1.9776979098084775,0.008882651095103803,1578.8429106526944,12.761078607677389,17.0,0.13740336981393114,1706.27676919919,13.791069289599761,1.996829189921683,0.016139474096356562,0.0012256552444004647,387.96065608486674,387.9606560848668,no
409.0,0.7784585948772597,0.7480333975956045,0.7825401949268405,0.7519191890117046,1.9696549377875954,0.008149432270479158,1607.499490964295,12.429917747408824,16.5,0.12758551028169565,1713.1173259160353,13.246602921176441,1.9966812547320312,0.015439248288174699,0.0012185783787054644,374.4036070772076,374.40360707720765,no
421.0,0.7810208152530971,0.7504029776399671,0.7846302443291835,0.753831900044029,1.963930986599816,0.00878303758062711,1628.7027778173983,12.013340356912895,16.0,0.11801628162517709,1714.927878311585,12.649338215855465,1.992982874990733,0.014700276765566341,0.0012297693756910223,367.07215546609234,367.0721554660924,no
435.0,0.7843427584637129,0.7531760587937203,0.7876223907682142,0.7560703147913735,1.9595619673446132,0.008045424795978147,1672.2188050961904,11.861422068540055,15.5,0.10994496743014152,1720.4099978365848,12.203252979266656,1.994906032456208,0.014150314759005848,0.0012092843558539812,349.340583765695,349.340583765695,no
449.0,0.7876552239476222,0.7556968034296682,0.7906060004128397,0.7582137287749889,1.9567089644294218,0.008682695640125835,1561.785945877061,9.669226806208053,15.0,0.09286701706850792,1721.0019789437447,10.654954676900308,1.9926870046114291,0.012336993204629566,0.0012023514312713489,336.5076546561463,336.5076546561463,no
464.0,0.7903911494919923,0.758397601253898,0.7929356083894832,0.7605102437574339,1.951461606800254,0.007938770778675984,1612.231388308416,9.631581603140397,14.5,0.08662400090849709,1723.8361176450906,10.298315960068168,1.9906159119563023,0.01189207686660493,0.0011974461192056736,324.30068372121997,324.30068372121997,no
482.0,0.7936742601452363,0.7614729044398375,0.7957311379614554,0.7633314083137311,1.9462100173454366,0.008567557943278802,1635.4730392623958,9.161049885620807,14.0,0.07842055192578083,1733.6258522613196,9.710849726223918,1.9965333195423791,0.011183517489766051,0.0011462083927527404,298.83152416223845,298.83152416223845,no
499.0,0.7970100475334281,0.7643773574487803,0.7988302628956281,0.7659958415057897,1.9439079132475248,0.007822883379517028,1604.6859346973836,8.214422806754795,13.5,0.06910679871578894,1732.720967410923,8.869836972258797,1.9931308101803848,0.010202880719509125,0.001126512730221415,283.6909112175534,283.6909112175533,no
520.0,0.8011395087171613,0.7678924119952087,0.8026667532440562,0.7692839393806528,1.940670250008076,0.008436360587225907,1583.9911871592544,7.352022419280264,13.0,0.06033890354027216,1741.6663134738808,8.083864283695531,2.0000837640940254,0.009283297024164142,0.0010441211152466365,252.3233250089858,252.32332500898573,no
540.0,0.8044588204587706,0.7712466251515242,0.8057912153183524,0.7724215809180578,1.9353705783872714,0.007689141623803906,1599.4135624758924,6.93027281893191,12.5,0.05416260826408655,1743.8520755091565,7.5561261469053385,1.997125060300987,0.008653560183637807,0.001011609364327869,235.41218868704252,235.41218868704252,no
565.0,0.808600499145354,0.7753222357693292,0.8096897698945721,0.7763228358222513,1.9302659159391022,0.008284940104967099,1614.5719341689135,6.430355588236125,11.0,0.04721336081319133,1609.8818169765777,6.909811917410111,1.8388344073734273,0.00789250475918477,0.0017693935944386463,393.53726850246295,393.53726850246295,no
589.0,0.8127399709634279,0.77924121763641,0.8136756181612959,0.7800741625956191,1.9268575503190604,0.007541682982644018,1590.8736252821232,5.723520259763072,10.5,0.04109679581900065,1604.8150520976328,6.28121490698241,1.8298103608046599,0.0071618421700458115,0.0017638147152912278,376.31153493055984,376.31153493055984,no
619.0,0.8179220787189982,0.7840565032531699,0.8186654081932827,0.7847503368963082,1.9230598319566183,0.008108809472225682,1585.6233181401788,5.129540546774498,10.0,0.042166184002581805,1609.41430348061,6.786285965695044,1.831437647890831,0.007722473685022041,0.0016731525186650797,339.66808794658954,339.6680879465896,no
649.0,0.8229909586521741,0.7888782135338614,0.8236326388062554,0.7894327502554372,1.9191658751183556,0.007361265031027247,1615.6836990791967,4.832616547178889,9.5,0.03643875638964564,1606.2967979825537,6.1612060748583275,1.8241888235978867,0.006996965489662912,0.0016191186323179728,313.50454240865935,313.50454240865935,no
686.0,0.8292501292701251,0.7947254316405669,0.829766290483782,0.7951829833726481,1.914891372555463,0.00789828893816484,1795.340021844113,5.283490403553614,9.0,0.037122001520441164,1612.1018895606246,6.649383199486176,1.8267037218219693,0.00753454425987452,0.0014652733909399436,268.41353472172193,268.413534721722,yes
722.0,0.8352545306825817,0.8004146168254693,0.835681750799633,0.8007778047839885,1.9116002499873521,0.007151317741558409,1806.1380080046165,2.1586311260935016,8.5,0.0317985942948316,1605.199622682777,6.005069595753693,1.8157565177877268,0.006792765276156247,0.001373550192770874,239.06566176985163,239.06566176985163,yes
770.0,0.8432603992325239,0.8004146168254693,0.8435690312207678,0.8007778047839885,1.9349238090282432,0.007789234281644626,1737.8834964134899,2.0381241892898054,8.0,0.03220482065619538,1591.7939433216425,6.407929808286441,1.8225615365117154,0.007336908427279959,0.0012812662466266628,209.10216247765672,209.10216247765672,yes
