Repository: LP404/Summer-Project-Swanepoel-Code

#  Summer Project: 
Swanepoel Method Code that aims to interpret transmittance and reflectance data from a Spectrophotomer and apply the Swanepoel method to said data to obtain the refractive index and thickness of semiconductor samples.

## How to use:
- Put data (.txt) in the *Data* folder. *TransVSlowSam9.txt* is an example of how the txt should be formatted, if you are using a txt output from a Shimadzu UV-2700, you should be good to go.
- Run *code.py* **Note: Code.py is still unfinished, this message will be updated once I am happy with the code**
- A csv output can be found in *CSVout*
- Run *plotter.py* **Note: Also unfinished**

File: CSVoutNewCodeData/Transmittance/β/Sam7VSlowTrans.csv
λ (nm),TM,Tm,TM Corrected,Tm Corrected,n1,Δn1,d1 (nm),Δd1 (nm),m,Δm,d2 (nm),Δd2 (nm),n2,Δn2,κ,α1 (cm^-1),α2 (cm^-1),discarded
288.0,0.7217103226432703,0.710902295190252,0.7298488506090492,0.711246960021132,2.01841239822068,0.009859599650468774,1029.7385288638259,10.087085780087031,9.0,0.0881619648834065,642.0888026364094,6.289756718895516,2.110193743543701,0.020670980746164875,0.0033776681795643763,1473.7857693310355,1473.7857693310352,yes
296.0,0.733603875335084,0.7154421649098435,0.736908467854682,0.7187180528543611,2.0016539137824485,0.009184688100463613,754.6303565403991,5.067427280286041,8.5,0.057078451070932276,628.4802739064945,4.220315360378584,2.0483207788410307,0.013754703217959019,0.0036410896612769413,1545.786558233701,1545.7865582337008,no
313.0,0.7583282056806222,0.7259694881238771,0.7604404615760522,0.7274297281968536,2.0416414791775757,0.009427161409034152,631.6458892818858,3.1864748035469184,8.0,0.04035773660675099,613.232055073811,3.0935822196856853,2.0385513633616617,0.010283914872735384,0.003264897682455705,1310.7959838882025,1310.7959838882025,no
329.0,0.76338795954158,0.7363647646109894,0.7665524337051113,0.737866795266282,2.0068237557110873,0.008489395261430822,686.940358195467,3.368075142838963,7.5,0.036772571694068966,614.7774544171865,3.0142597357937606,2.0088360579452478,0.009849342394989666,0.003247145024073131,1240.268322525082,1240.268322525082,no
351.0,0.776721830600989,0.7423864320320652,0.7779683115971298,0.7439168237089746,2.0116629450475685,0.009015768430144585,594.6466712253903,2.2256587568640125,7.0,0.031372243131674214,610.6887851289374,2.7369538635502537,2.0002878194008,0.008964787971938332,0.0031276315048228173,1119.7429240669346,1119.7429240669346,no
373.0,0.784638800624818,0.7506421350575707,0.7869956063817842,0.7514756611151503,2.003719829101593,0.008055843257918145,636.8227474303012,2.2352999683390387,6.5,0.026132885653951887,604.9997521577336,2.432367591354967,1.973828985810842,0.00793566879794624,0.0031234501499710593,1052.290406970833,1052.2904069708331,no
403.0,0.7903566146246819,0.7584345673293691,0.7910506852672163,0.7596744145454979,1.9708303996471814,0.008647645675441974,591.4144706153148,1.64479475787638,6.0,0.02632690974420755,613.4470019421435,2.6916939754975875,1.9685372190928505,0.0086375836158618,0.0030589835662876365,953.8541240001136,953.8541240001135,no
433.0,0.8025054957309711,0.7637904438710741,0.8039426278823604,0.7642052889143799,1.9860649991395096,0.007721737715163555,599.95149127572,1.4551916478204439,5.5,0.021383770144381017,599.5523814758877,2.331034602726659,1.9388219136764366,0.007538058573262883,0.0031394574223873404,911.1220669219414,911.1220669219415,no
478.0,0.8054929415964488,0.7749816266881094,0.8058205865296449,0.7756665905698723,1.9334943355915344,0.00829690724498647,616.787804265816,1.2426293455124424,5.0,0.021455731967397022,618.0519787426225,2.6521515195642142,1.9457419163076564,0.008349463406805304,0.002867519841632859,753.8560057319462,753.8560057319462,no
522.0,0.8196547991406214,0.7798962720923085,0.8200830805300933,0.780080238276119,1.9592510397651162,0.007422890963025938,575.1639181705223,0.9149036254057614,4.5,0.017048866457471026,599.463762510395,2.2711505851406333,1.9123630800864788,0.007245249504576077,0.0029110885788135683,700.8011105861959,700.8011105861959,no
593.0,0.8250622161624664,0.7927770379401486,0.8252011401748214,0.7926660644378869,1.9179491877599384,0.007947119202237042,637.6879043064052,0.8397735156762579,4.0,0.016574201762912917,618.3688324846521,2.5622424483743806,1.9310877930886028,0.008001559676137185,0.002225757393145166,471.66428836276714,471.66428836276714,no
662.0,0.83715560738607,0.8032757036525758,0.8364731360858257,0.8033422090359744,1.9092325506956824,0.007137037007276128,773.5333565961405,0.9612502536572263,3.5,0.01308359713245221,606.7883137535383,2.2682782405232302,1.8863113054748282,0.007051353482063613,0.0021195349201868796,402.33929512302893,402.33929512302893,yes
790.0,0.85689731271386,0.8132735573607082,0.8569421291814221,0.8120735215538468,1.9356841068462902,0.007574140109157827,767.85650251574,0.9074489387569532,3.0,0.01173870273930902,612.1866661036232,2.395425764786353,1.9294595571753745,0.007549784063066846,0.00012956613819532493,20.60982419789533,20.60982419789533,yes

File: CSVoutNewCodeData/Transmittance/β/Sam8VSlowTrans.csv
λ (nm),TM,Tm,TM Corrected,Tm Corrected,n1,Δn1,d1 (nm),Δd1 (nm),m,Δm,d2 (nm),Δd2 (nm),n2,Δn2,κ,α1 (cm^-1),α2 (cm^-1),discarded
273.0,0.7043543175613443,0.6863487564256474,0.7181352899132138,0.6864012897024868,2.1201132809195613,0.010585823220280326,777.5071935697389,6.410750145294677,8.0,0.0659620921664917,515.0668173383474,4.246860609646702,2.196625756786898,0.018111753828058366,0.004241073056218137,1952.193986337364,1952.193986337364,yes
279.0,0.7172781052676626,0.697397127205873,0.7416034763370637,0.6974521705233283,2.1516857124359454,0.009067241527610948,396.97258005255753,1.6345086501097756,7.5,0.03160513222913663,486.2466641633873,2.049052015581393,2.104596793075359,0.008868807991221818,0.004353921924826064,1961.0393022705512,1961.0393022705516,no
298.0,0.7679407259313012,0.7211827130834952,0.7699813244037714,0.721241469789004,2.12262475045683,0.009588707431293501,504.38618028204,2.2538815163498653,7.0,0.031621675948426006,491.3727684441285,2.2197186362316,2.098059216418255,0.009477735523169523,0.0031939119633315736,1346.841659089265,1346.841659089265,no
313.0,0.7669441371185646,0.7390295097537223,0.7676612910067834,0.739091321050269,2.0196645302079217,0.008463854640923628,578.6940465357533,2.6198109761244512,6.5,0.02942620793621185,503.67275593797524,2.2801814227747297,2.046261493673509,0.009263648646876944,0.0032913342069590826,1321.4097591171171,1321.4097591171173,no
337.0,0.794044536440986,0.7480934733154618,0.7951391661733677,0.7481566864326977,2.066348499924716,0.008912978812456306,450.05057265760735,1.3879383524394295,6.0,0.02588037442700794,489.26887213692856,2.110410267730597,2.0336892308713863,0.008772106460520878,0.0026450058093953157,986.2944592876734,986.2944592876732,no
361.0,0.7979273158669594,0.7599711556964049,0.7985613490571029,0.760036519679824,2.017480237176938,0.007823388011553618,507.67621653683665,1.5030494542959916,5.5,0.021327908581525886,492.07421302384404,1.908166151036153,1.9969782234891877,0.00774388527088643,0.002702470421549415,940.7270053056346,940.7270053056347,no
397.0,0.809900085383036,0.7724647656851406,0.8104062104974677,0.7725322544384385,1.993182832292004,0.00836167546758623,468.1835730189782,1.060931322034941,5.0,0.020975686053775006,497.9472951102548,2.0889572267118317,1.9964753329771028,0.008375487959726724,0.002114817797067485,669.4101818587568,669.4101818587568,no
433.0,0.8214775030671767,0.7785126305059965,0.8220002272176687,0.7785812228459532,1.9934056567928815,0.007385896909800754,490.0128847363282,0.9645876373483282,4.5,0.016673242589055587,488.7364479377648,1.8108491907954865,1.9597643255949042,0.0072612502262268345,0.0021881040514106233,635.0237056075453,635.0237056075453,no
489.0,0.82734035053715,0.7953791241321345,0.8275547736104141,0.7954507568769288,1.9328480534857904,0.007889293187488669,495.3457047044432,0.7583974190821068,4.0,0.01632677369182899,505.9890756731902,2.0652922822634774,1.9673076832761778,0.008029946831761635,0.00135659740931555,348.61975091899194,348.61975091899205,no
546.0,0.8425524885405107,0.8001802981283663,0.8429572961447506,0.8002527617442007,1.9564964777642446,0.0070256966870333995,474.9358560087931,0.572243204994492,3.5,0.012568353014730013,488.3729722283387,1.7537268336624852,1.9220475371885357,0.006901991988136551,0.0013239602826549425,304.713838654464,304.713838654464,no
649.0,0.8540904069058889,0.8197327117857806,0.854165592602317,0.8198088290172081,1.9101747350164897,0.007430138700731434,622.0550536811531,0.803340242594031,3.0,0.011669307364177801,509.63923988430105,1.9823789783519503,1.9582556540586493,0.007617162374949804,-0.0008469572025375672,-163.99349925405136,-163.99349925405136,yes
743.0,0.8639831911379113,0.8351443683433432,0.8642579801470819,0.8352233029422539,1.8802009806852154,0.006686188633514485,578.973753729864,0.7032196642871824,2.5,0.008890257879609483,493.96315050401097,1.7565839164020032,1.8682382523954502,0.006643647937738599,-0.0008520453354029828,-144.10656076594682,-144.1065607659468,yes

File: CSVoutNewCodeData/Transmittance/β/Sam9VSlowTrans.csv
λ (nm),TM,Tm,TM Corrected,Tm Corrected,n1,Δn1,d1 (nm),Δd1 (nm),m,Δm,d2 (nm),Δd2 (nm),n2,Δn2,κ,α1 (cm^-1),α2 (cm^-1),discarded
327.0,0.7523425691738217,0.7413651454132207,0.7877187780107634,0.7504081900418831,2.037155048340773,0.008858915089971464,815.0442506737471,5.145358605141762,23.0,0.1451985555636193,1845.9566948833183,11.653488944784806,2.0858494311624045,0.013167927153390352,0.0005806967748865169,223.15751950419175,223.15751950419173,yes
331.0,0.7509421613200589,0.7516271936549173,0.7642466510550796,0.7616706325569895,1.8870793221425228,0.008540877567391815,2185.7495662338542,35.29932478800345,20.5,0.33107002253736173,1797.884148371671,29.035392464437784,1.8818682775099715,0.030391715758418165,0.0012078105694409843,458.54366306754093,458.5436630675409,no
342.0,0.7603642550159139,0.7483336837962781,0.7683663837398711,0.7568182548289548,1.920797968104808,0.008710195094872654,1915.7729760931657,25.541744480507585,20.0,0.2666468814336743,1780.5100051071006,23.738372011163197,1.8969831284604237,0.02529123176681336,0.001250223336062477,459.3792336749007,459.3792336749007,no
348.0,0.7615276807704136,0.7564320759392464,0.7742566114709346,0.7653725366503364,1.904392245769577,0.008322160091300036,2285.2206629053208,34.89666213577639,19.5,0.29777645664314245,1781.6707705763984,27.207159434199852,1.882006945867315,0.028739351780418025,0.0011702880311510024,422.59405531586805,422.59405531586805,no
358.0,0.7678562289566588,0.7543077630041825,0.7751352806646532,0.7620681627037742,1.9172249908122414,0.008591319453604142,1839.8214421958944,21.443587676132562,19.0,0.22144984100209109,1773.9180410741205,20.67546674455815,1.8864443333023102,0.02198698935100486,0.001237946666539517,434.53901152363346,434.53901152363346,no
366.0,0.7707628803190893,0.7598697107183913,0.7824912124266381,0.7669981301908265,1.9228154989339241,0.008148629217707985,2484.4256601175744,37.17839343194915,19.5,0.29180936405587565,1855.872288307693,27.77235447282003,1.979352132722521,0.02962017882525128,0.0008612499183642566,295.70452638666205,295.704526386662,yes
376.0,0.7747062386671215,0.7598642315831515,0.7807079362294191,0.7667983531989101,1.9114379488640472,0.008486405745185659,1774.4219975128947,17.958839115121656,19.0,0.19229807997510007,1868.7501742459451,18.913530024243627,1.9812934897253314,0.020052575470597203,0.0009031207270695078,301.8337703687488,301.83377036874873,no
386.0,0.7793891647451117,0.7606623537060512,0.7898677609051294,0.7654442315270894,1.9502034336221752,0.007997870366647118,1853.422280702683,18.56903011785834,18.5,0.18534743040325316,1830.8346393219072,18.342729507653097,1.9804614795812698,0.01984180790556828,0.0008786391440095433,286.0441740908607,286.0441740908607,no
398.0,0.7833897173183529,0.7655002811215481,0.7880301668397149,0.7714790591888426,1.911128207536273,0.008384584098575376,1781.094359441037,16.132615525610422,17.0,0.1539808727604116,1770.1585831131588,16.033562561888107,1.8764602115735711,0.01699641065166383,0.001203620698953268,380.02873824524613,380.02873824524613,no
409.0,0.7878036242190815,0.7637943385549499,0.7968335449844974,0.7678456009966763,1.9560708339372879,0.007859416916977611,1782.634619971969,15.261679782556616,17.5,0.14982284827327122,1829.5605342657727,15.66342687611805,1.9850375353736085,0.01699451299880162,0.0008399168898080841,258.0612939508132,258.06129395081314,no
422.0,0.7908756116356843,0.770631447988971,0.794576701772253,0.7756585818878254,1.9079056279325255,0.008295298450294369,1880.4730794662657,15.941777447333255,16.0,0.13564056935594532,1769.4795542158727,15.00082588734658,1.8725774975679503,0.015874842370828007,0.0011936227559328685,355.4385290233462,355.4385290233462,no
435.0,0.7959296573046891,0.7671668120928735,0.8033880091231487,0.7703961394869846,1.9584072143814266,0.007732478379693239,1780.4455593867724,13.432375833178385,16.5,0.12448243647718127,1832.4840582930174,13.824974568600476,1.9905842696673526,0.015017744236444999,0.0007958044813487211,229.89365630335425,229.89365630335425,no
449.0,0.7989805064304906,0.7755138763215788,0.8020167482837887,0.7795767440697928,1.9105905674431338,0.008212956509361003,1682.6833198132442,11.207225818685218,15.0,0.0999049466413776,1762.5440308263371,11.739124490185587,1.867862773418268,0.012440582047451175,0.0011773659008344128,329.51483872147173,329.51483872147173,no
464.0,0.8036861875706364,0.7714634433797972,0.8095154371159613,0.7736495070876812,1.9586632337536707,0.007616638967029972,1644.3054942272,10.014392015554865,15.5,0.09440038775401223,1835.9460360668859,11.181549529042307,1.9946056520303168,0.012147841739871375,0.0007394633331088624,200.26660128395037,200.2666012839504,no
482.0,0.805618041746137,0.7805667404253587,0.8077372921271554,0.7835820706945213,1.9077889691779888,0.008130104858803945,1803.5895722376888,11.118499061898003,14.0,0.08630510469931808,1768.539421555498,10.902427138729907,1.8714681507092017,0.011536946763456919,0.001142866901969344,297.9603537973292,297.9603537973292,no
499.0,0.8117219662475555,0.7769327388836836,0.8157538868683402,0.7786048288580585,1.9546714335240516,0.007501409771189611,1574.3873976001364,7.9110812074257355,14.5,0.07286051557737852,1850.8225668789796,9.300130101037903,2.00666979911921,0.010083241114302083,0.0006120445083761461,154.13182614705227,154.13182614705227,no
520.0,0.8137689989367142,0.7854883359507867,0.8153447752213792,0.7874431585421717,1.9140386027643128,0.008051465130324896,1743.6175980920564,8.886247630649358,13.0,0.06625375846449938,1765.899598429468,8.999806574377107,1.874796191285448,0.00955479184827611,0.0010807205788818416,261.16798701526943,261.16798701526943,no
540.0,0.8197901155339161,0.78365378728004,0.8219243341234592,0.7848668505063479,1.943780424419698,0.007390031749005783,1539.839026429944,6.4312742030548415,13.5,0.05638394679639613,1875.2118059261707,7.831988347949267,2.021784650069662,0.008444162825429494,0.00043738121154869396,101.78322970515408,101.78322970515408,no
565.0,0.8215435644593135,0.7904320579948381,0.822667985664319,0.7912884433475047,1.9176570882712471,0.00797430749289882,1714.6700806134227,7.2274976435583405,12.0,0.050581142520240666,1767.7821654006236,7.45137013773905,1.880342925579192,0.00792582445880395,0.0010059810944043907,223.74391616503036,223.74391616503036,no
589.0,0.8280119886269046,0.791789210579577,0.8281325286966852,0.7926182091303079,1.9289067423064525,0.007280489169620174,1478.3313635363727,4.956627395170146,11.5,0.043405740471682275,1755.787320205206,6.627065108199798,1.8785402369337252,0.00709038521651807,0.0009668984235927488,206.28869163507852,206.28869163507852,yes
620.0,0.8296696918413632,0.7955402481550962,0.8304345271719855,0.7952325780663292,1.9235388749723055,0.00789633114899679,1854.1065738670666,6.964146147143072,11.0,0.04515616698425982,1772.7741530823473,7.277425971087841,1.8914363941666799,0.007764547059554261,0.0008784974253851651,178.05684243790853,178.05684243790853,no
649.0,0.8365771188913834,0.8022355710722207,0.8345286276542764,0.8028265553802956,1.9058955506987327,0.007170175731619685,1506.7263322910014,4.216373389514915,10.5,0.03950208349791534,1787.742249962673,6.72567082197872,1.8899110422359002,0.007110040361336643,0.0007240737884072211,140.19999348641332,140.19999348641332,yes
686.0,0.8420888572931012,0.8007002033380363,0.8426211249932906,0.7991917032931567,1.9433079310440975,0.00781920694515262,1837.2056232536527,5.534872614902822,10.0,0.04023658227418198,1765.031647947392,7.101884111917025,1.9025298627541676,0.007655129935179622,0.0006523514626256942,119.49985787425288,119.4998578742529,no
722.0,0.8453879045936202,0.8134184595861178,0.8410451291762323,0.8138026370228404,1.8806798100416595,0.007060347758101625,1937.7802613149581,2.2287403644926296,9.5,0.0356643929199621,1823.542732627109,6.845846791868906,1.9022525260394805,0.007141334897017102,0.00041784966101868,72.72650556018118,72.72650556018118,no
769.0,0.856938473623266,0.8061330054831259,0.8572709061934678,0.8033376703179296,1.9691459646109395,0.007739635845845077,1771.51587760673,1.9448885113021699,9.0,0.03537407783092827,1757.3608367238128,6.9072243350325975,1.9194474023500867,0.0075442979781227834,0.00028241378651783596,46.14975693091858,46.14975693091858,yes

File: CSVoutNewCodeData/Transmittance/β/SamDVSlowTrans.csv
λ (nm),TM,Tm,TM Corrected,Tm Corrected,n1,Δn1,d1 (nm),Δd1 (nm),m,Δm,d2 (nm),Δd2 (nm),n2,Δn2,κ,α1 (cm^-1),α2 (cm^-1),discarded
292.0,0.7502344756943963,0.7231922121204012,0.7590290345775282,0.725394917334509,2.0719374299441777,0.009478613003932598,1054.778151524057,10.434852382650648,11.0,0.10882229219794301,775.1199320933495,7.668211612610201,2.100424228850971,0.020779361742878134,0.0020540856157607334,883.9863397696419,883.9863397696422,yes
300.0,0.7516123851517844,0.7383523943094327,0.754261366235697,0.7432971948371648,1.9582616329738607,0.008766719863281978,1257.4159976759609,13.781926493301464,10.5,0.11508540407242182,804.2847663864859,8.815374983703059,2.059880548219352,0.022577350974547227,0.0020182569004748713,845.4054735451683,845.4054735451681,yes
313.0,0.7784378020781009,0.7367849435992558,0.7817627151738714,0.739478169981411,2.0725741962578708,0.009122117877008538,699.0913559923009,3.9790943080918315,10.0,0.056918087657425606,755.0996257821217,4.297882669035608,2.046801941563991,0.011650005232732817,0.0018961453644698065,761.2672648123558,761.2672648123558,no
327.0,0.7730248274723642,0.7443159341533818,0.775480025296381,0.7469509220717391,2.0044766131806337,0.008294711706270688,935.8526847193343,6.436161862628509,9.5,0.06533457529515771,774.8905573586898,5.329173206869267,2.0314345787439416,0.013970833204435058,0.002033093116213486,781.302800973733,781.302800973733,no
342.0,0.7852709297447817,0.7495577171488862,0.7876797204990873,0.7520865452984741,2.0199986127956433,0.008820260743306402,755.6958498368784,3.8436269922546247,9.0,0.04577588051827816,761.8817113295195,3.875089576320153,2.0127975642600524,0.010237508978783274,0.0019325756692203716,710.1012309858593,710.1012309858593,no
359.0,0.7886201902931947,0.7535679091866166,0.7907236765929639,0.755227119102631,2.008829654072901,0.007979323406365103,834.1768954895699,4.206872220764784,8.5,0.042866703776918216,759.5218424352421,3.8303762155024326,1.995468410441699,0.010063429793717903,0.0020450365514839033,715.8408698010512,715.8408698010513,no
379.0,0.7946691169309357,0.7609684454212183,0.7961010874647311,0.763024024173676,1.987774213325771,0.008570792882396795,740.4149942647782,2.965971435123228,8.0,0.03449402985485717,762.6620718977739,3.2884110346511295,1.982716768952722,0.008548986427747643,0.0019506395674584911,646.7667477497802,646.7667477497802,no
401.0,0.8024796285948597,0.7628645426134651,0.8041784806598063,0.7637956823100681,2.003489243694382,0.00771606564120936,750.1148924943036,2.7045208106919287,7.5,0.028884853008922833,750.5655469490438,2.890663399624653,1.966695475799905,0.007574361297572507,0.0020447118995627284,640.7632800372966,640.7632800372965,no
429.0,0.8057173553548196,0.7720713280718603,0.8065165926053213,0.7734675258645751,1.960311156580242,0.008342654112766829,754.4070784347119,2.3743116594895874,7.0,0.029790463923719118,765.949831464186,3.2597144030875103,1.9637527893024487,0.008357300946402484,0.0018968224820451883,555.6217785321325,555.6217785321325,no
458.0,0.8156182441291457,0.7739705163270858,0.8168794179718278,0.7745042925446342,1.9829879312990715,0.007479643242599253,749.8872677552775,2.048261774025671,6.5,0.02451738626822873,750.6349264692053,2.8313240674875346,1.9467506006504796,0.0073429594529313994,0.0019411255771293828,532.5961443497744,532.5961443497744,no
496.0,0.8158135530445568,0.7828487017065112,0.8162511281618028,0.7834737651499284,1.9377319927244814,0.008132726528766005,767.8292701507887,1.8053725429632574,6.0,0.02518220236637967,767.9080520871458,3.2229359944051548,1.9460966703177114,0.008167833362746377,0.001834308584613178,464.729868857859,464.72986885785883,no
536.0,0.8283615429668042,0.7862468119857913,0.8291631460606679,0.7865096174058605,1.963314981076547,0.0072613811707545025,722.7706492522162,1.3799887778240807,5.5,0.020341920081132746,750.7710246227326,2.7767498512919584,1.9277866210002061,0.007129978432338751,0.0017234158927517593,404.0500528170762,404.05005281707633,no
593.0,0.8298398253387574,0.7941378960544654,0.8300594153055043,0.7938573556103123,1.9305300602671691,0.007923269752641935,832.7461669638208,1.4473149642660414,5.0,0.02052096964381228,767.9238104144488,3.1517082404551124,1.938903436657263,0.0079576357131854,0.0014893452190538996,315.609848151016,315.60984815101597,no
648.0,0.841352377571755,0.8041088531673304,0.841660439329997,0.8042301875729866,1.9252849201962143,0.007049086218221349,984.1357119176835,1.2413036730529556,4.5,0.016475944754588977,757.2905104619055,2.772683691898853,1.9068608503516287,0.006981629783351553,0.0011743374173119234,227.73393846066355,227.73393846066355,yes
739.0,0.8560455440763765,0.8061877934756785,0.8561340374918496,0.8048627432378267,1.9621249901436035,0.007709990993574889,900.7856877972343,1.072041717686244,4.0,0.01571763477312546,753.2649588708558,2.959885877731371,1.9330180636623504,0.007595617983624751,0.00040589530178507065,69.02071438238647,69.02071438238647,yes

File: CSVoutNewCodeData/Transmittance/β/SampleBVSlowTrans.csv
λ (nm),TM,Tm,TM Corrected,Tm Corrected,n1,Δn1,d1 (nm),Δd1 (nm),m,Δm,d2 (nm),Δd2 (nm),n2,Δn2,κ,α1 (cm^-1),α2 (cm^-1),discarded
272.0,0.6509140591220488,0.6282950923030137,0.6575342015027167,0.6283629961170965,2.1370778863918938,0.012634202647097319,696.2711393085467,5.163490307709485,8.0,0.05932735127108381,509.1063863081331,3.7754916768568383,2.192106679633129,0.01625648537578548,0.007968091402750331,3681.24961970771,3681.24961970771,yes
280.0,0.6698870174769483,0.6402749225552964,0.6747684610482491,0.6403497859549409,2.1368283936706596,0.010955100985554179,445.6714434860456,2.026980208348557,7.5,0.03845103220971137,491.38246342576076,2.519221723796166,2.1155441301606484,0.010845980731983054,0.008245444976418473,3700.547051927877,3700.547051927878,no
299.0,0.7071803740618327,0.6647401040810156,0.7090173036539658,0.664820780193287,2.1344990898243026,0.011287489065310517,460.7505390518604,1.8810300214339155,7.0,0.03701684570110422,490.2789628671806,2.5926543884216904,2.108492316393446,0.01114996210541429,0.007029852492638115,2954.5060798249892,2954.5060798249892,no
313.0,0.7130041010581407,0.685933796572602,0.7144005978931879,0.6860197178971602,2.037513334846827,0.009774564346385819,576.9042278357826,2.604265797300208,6.5,0.03118245518441436,499.2605361655085,2.3951029683581004,2.049559301338971,0.009832352471046472,0.00688045107584208,2762.373744824213,2762.373744824213,no
339.0,0.7343545647354904,0.6976402247614761,0.7352908088791499,0.6977287837680729,2.0521727788891893,0.010249547860900588,466.826102248554,1.470666899442237,6.0,0.02996691496838346,495.5723077812615,2.4751288679944365,2.0490556003555995,0.010233979156891029,0.006439886121240045,2387.1975136805418,2387.1975136805413,no
361.0,0.7508405603016626,0.7123098731035816,0.7509207038871157,0.7124025293043341,2.0370985548025544,0.008848717930186958,487.1891160754006,1.3980161682714165,5.5,0.023890816917665234,487.3352826546098,2.116879639167258,2.000196604968556,0.008688423797934426,0.006357226033581226,2212.943446460782,2212.943446460782,no
399.0,0.7665526276264883,0.7339168511057719,0.7670323034884647,0.7340149448116842,1.9880352044306906,0.009263236023741512,464.2346512029312,1.0324224522071999,5.0,0.023297464760927623,501.7516781276778,2.3379084079831745,2.009766923652616,0.009364494816294948,0.0052684412581471465,1659.2778298209969,1659.2778298209969,no
431.0,0.7858313249387048,0.74685344814955,0.7856560603736922,0.7469553090102171,1.9897704520046962,0.008085648552538554,481.3707509329577,0.9442927441743435,4.5,0.018286239224110067,487.3677760281221,1.9804719427939415,1.9538561144983704,0.007939706737601642,0.005247251838940461,1529.9051349188755,1529.9051349188755,no
493.0,0.8028530270361556,0.7743202072556118,0.8030622869933087,0.7744296744473128,1.925412900058641,0.008323862452272691,489.0256475385468,0.7286375546746476,4.0,0.01729262840613393,512.0979505071198,2.213879891415597,1.9865966784175233,0.008588369538183543,0.0032385611629785296,825.4961426218715,825.4961426218715,no
542.0,0.8214347114860281,0.7855591660897803,0.8216305980301635,0.7856718584205742,1.9392415082166619,0.007395362028180922,472.90493440131655,0.5792953114648518,3.5,0.013347366477544148,489.1087551401714,1.8652325149232207,1.9110415309117859,0.00728782047625332,0.0033709259892774476,781.5554482442018,781.5554482442018,no
657.0,0.8520619237426714,0.821971919871742,0.8521432215251402,0.8220955105749611,1.8941714569593655,0.0073889496235307675,603.1554177294415,0.775428180222544,3.0,0.011702662284952717,520.2802504383537,2.029554688136892,1.98558927645078,0.007745560246309032,-0.0013455908029070267,-257.3697522770598,-257.3697522770597,yes
731.0,0.859553326650043,0.8421165416260488,0.8606085971881062,0.8422460449623673,1.8425888706009477,0.006742919125185654,586.982079603703,0.7143045246193426,2.5,0.00914870272035576,495.9055243300079,1.814756887790957,1.8410270942231357,0.006737203834067144,-0.0005857424222242293,-100.69297349141064,-100.69297349141065,yes

File: CSVoutNewCodeData/Transmittance/β/SampleCVSlowTrans.csv
λ (nm),TM,Tm,TM Corrected,Tm Corrected,n1,Δn1,d1 (nm),Δd1 (nm),m,Δm,d2 (nm),Δd2 (nm),n2,Δn2,κ,α1 (cm^-1),α2 (cm^-1),discarded
274.0,0.6857839818842525,0.6860064600587077,0.8033588993365077,0.6860901126246663,2.417649237029387,0.010595536534198624,274.8477951435292,0.9011918619556792,13.0,0.056973514947862486,736.6660029592834,3.2284962716294494,2.4595374748560195,0.010779115006810567,-2.733272694431016e-05,-12.535517397200087,-12.535517397200087,yes
276.0,0.6932594918223413,0.6857439859585605,0.6857492513729219,0.6858275850366544,1.95187400022786,0.010606276984687588,694.4205100505789,5.0470652881580635,10.5,0.07631425736806043,742.3634926387897,5.395516060751317,2.0010498602281706,0.014543679432359423,0.0046646897306519665,2123.8485491437636,2123.8485491437636,no
292.0,0.728046398637389,0.7059547621993753,0.7317273122385617,0.7060434202582927,2.0452698124762594,0.010005979945379901,937.9650952703229,8.196100439196906,10.0,0.08738172113787218,713.842247655502,6.237676422106497,2.0162407149296957,0.01761825838988107,0.0037082893977331824,1595.8814697676005,1595.8814697676003,no
300.0,0.7323162695679623,0.7219361278699451,0.7219398376869077,0.722028784185096,1.9055947293502602,0.009570296644887405,746.5350845116715,4.882124472027214,9.5,0.062127264272645734,747.7980380885468,4.890383824725594,1.967906177243025,0.012869539698668362,0.0037976761669742546,1590.7668729172483,1590.7668729172485,no
316.0,0.7538402596656197,0.722254720652307,0.7563659269415874,0.7223472826169806,2.0449244154933126,0.00956065040142534,637.1700539719012,3.219595626887755,9.0,0.04547665173741457,695.3802249248221,3.513729368221238,1.9637632168698818,0.009922819545370725,0.003590927725104167,1428.0040709821722,1428.0040709821722,no
330.0,0.7583119183465711,0.7321476976296017,0.7321551630258968,0.7322429936742496,1.8751331097428898,0.00930684204410371,769.835111686727,4.246305709803591,8.5,0.04688484324162428,747.946901856106,4.125573323127303,1.936833974444451,0.010683312620809437,0.004015247252297046,1529.002578201576,1529.0025782015762,no
350.0,0.7669137557602235,0.7402755628756772,0.768542998720817,0.7403727301053962,1.9902959751077804,0.009102327160875815,701.4848107413766,3.132869376877059,8.0,0.03658682839021627,703.4129684778094,3.2169561956437773,1.9333815074668317,0.008842037178313326,0.003469133361373859,1245.5547294189007,1245.5547294189007,no
368.0,0.7792552498220469,0.7482614640458453,0.7482614640458453,0.7483610009735921,1.852045307243147,0.008912139749325497,741.6605988703067,3.132151560900501,7.5,0.036090395768685134,745.1221601345121,3.5855671540362826,1.9057617716458768,0.00917062621060403,0.003972215823673132,1356.422179361374,1356.422179361374,no
394.0,0.7846989110891734,0.7582382700647861,0.785645858234217,0.7583402627712356,1.9596717315176728,0.00867775716861917,671.377557620215,2.2381006752707475,7.0,0.030997181417364537,703.6892852110643,3.1160549193061335,1.904380784854829,0.008432919525126885,0.003237917061327275,1032.7123302333825,1032.7123302333825,no
419.0,0.7983442428920381,0.7646356389750388,0.7646356389750388,0.7647395798924417,1.8262404085960735,0.008536303271278644,963.6061065402297,3.9434672395133186,6.5,0.03038262158812166,745.6575780440913,3.4853895427736803,1.8805587627092557,0.008790200809480245,0.0039031359683044387,1170.6027001419864,1170.6027001419864,yes
455.0,0.8032140675804219,0.7773029344989619,0.8037259920702923,0.7774102456967408,1.9242171520705387,0.008259023899029279,690.7594505807064,1.7431374390487588,6.0,0.025752885188063797,709.3793954238494,3.04476102085475,1.8850469697801608,0.00809089969780934,0.0028578849101724263,789.3019989980502,789.3019989980502,no
490.0,0.8168030313581198,0.7810706546675814,0.79883285479209,0.7811791117995961,1.8814455409037514,0.007822603304239872,666.8638568066465,1.4046615911703275,5.5,0.02286769254700436,716.204626020017,2.977808579739634,1.8608797009368254,0.007737095430542681,0.0033463006106875547,858.1806869582906,858.1806869582905,no
543.0,0.824788875959219,0.7979340275925784,0.8250504202459956,0.798047267535908,1.9033277824417678,0.007839266560335815,714.3907233063177,1.2786533793220205,5.0,0.02059357992000429,713.2244968643663,2.937569135416235,1.8746895688473029,0.007721313892251063,0.002079678269406738,481.28927977889816,481.28927977889816,no
592.0,0.83532674906908,0.803060937977612,0.8131454338301556,0.8031755880878529,1.8292246779935657,0.0075515802575942155,629.2342754240694,0.8548984473562431,4.5,0.018577330367338014,728.1773617120889,3.0061314254537925,1.8394744056755854,0.007593894163666244,0.002896069317642082,614.7479792291332,614.7479792291331,no
679.0,0.854927893021534,0.821128588207917,0.855039293982099,0.8212486526446462,1.9048058948093047,0.007404504865447122,664.6476040260607,0.8241565688045919,4.0,0.015549101114449054,712.9335349605021,2.7713689057456117,1.8753800622428267,0.007290118553958868,0.0003576608207615304,66.19290762776552,66.19290762776552,no
754.0,0.8555108051290655,0.8373193880128025,0.8283255033087811,0.8374440286808099,1.73064862344946,0.0072793291656968635,837.3951717049067,1.0330691366604783,3.5,0.014721447054433257,762.4309071878641,3.2068817808084735,1.8222120707874887,0.007664456720584915,0.001558748613217097,259.78531522950186,259.78531522950186,yes
