Repository: LP404/Summer-Project-Swanepoel-Code

#  Summer Project: 
Swanepoel Method Code that aims to interpret transmittance and reflectance data from a Spectrophotomer and apply the Swanepoel method to said data to obtain the refractive index and thickness of semiconductor samples.

## How to use:
- Put data (.txt) in the *Data* folder. *TransVSlowSam9.txt* is an example of how the txt should be formatted, if you are using a txt output from a Shimadzu UV-2700, you should be good to go.
- Run *code.py* **Note: Code.py is still unfinished, this message will be updated once I am happy with the code**
- A csv output can be found in *CSVout*
- Run *plotter.py* **Note: Also unfinished**

File: CSVoutNewCodeData/Transmittance/κ/ItalySlowCustom13_2_Corrected.csv
λ (nm),TM,Tm,TM Corrected,Tm Corrected,n1,Δn1,d1 (nm),Δd1 (nm),m,Δm,d2 (nm),Δd2 (nm),n2,Δn2,κ,α1 (cm^-1),α2 (cm^-1),discarded
289.0,0.6722330621424843,0.6553420222429225,0.6792939572961947,0.657213978705396,2.049794872391292,0.011549709124861656,1072.342477471798,10.858318695441215,9.0,0.09113214323969651,634.453728768887,6.42434756545842,2.1252519347952434,0.021519862638022476,0.006023441595139751,2619.128008943699,2619.128008943699,yes
297.0,0.6891092724178374,0.660615655259958,0.6937156429804375,0.6634086987413951,2.0750138900331057,0.010365613399654918,760.7079181411432,5.130672654577657,8.5,0.057329122681510546,608.3091809953434,4.102803725361323,2.0627445249483247,0.013912392227220788,0.006373751426387877,2696.7987416764468,2696.798741676447,no
314.0,0.714554886390854,0.6772103666194337,0.7165493734442331,0.6790321189367841,2.0807043179229594,0.010820622256726121,686.2576382945473,3.7207271812378475,8.0,0.043374114602025095,603.6417520648914,3.2728033165787274,2.0525308958883706,0.011128338787807428,0.005845395329343604,2339.344079489676,2339.344079489676,no
329.0,0.7272349183267656,0.6856953476705862,0.7288382001762812,0.6869977801077526,2.0823384686252595,0.009391777411255743,615.4571051218059,2.7239360056601276,8.5,0.03833675898442049,671.4806555550557,3.028516712319393,2.2849930932929254,0.01030579170572192,0.00330701815152813,1263.1372559427198,1263.1372559427198,no
352.0,0.7491022094953106,0.7031390818939341,0.750261618834713,0.7041276727200854,2.076045851267196,0.010064684742740054,576.5483745331353,2.0877460397543692,7.0,0.03393604874197589,593.4358334369159,2.876981052678609,2.013310560298147,0.00976054361528753,0.005254006608819165,1875.6759732021033,1875.6759732021035,no
373.0,0.7568756902115765,0.7113857884945621,0.7573091352790716,0.7121344123704083,2.0578006992347553,0.008700488810024085,590.0880759282774,1.9336531200443912,7.5,0.03171039163289567,679.7305494745726,2.8739362571576086,2.2858101836177216,0.00966452481613055,0.002205056836318486,742.8836844746495,742.8836844746495,no
404.0,0.7692509394847435,0.7251827358965068,0.7699084361601859,0.7257278163166192,2.0323735557579403,0.009476407409796148,589.6184126129674,1.6159224514486576,6.0,0.027976374863612343,596.3470625595719,2.7806048284967773,1.9806269473062939,0.009235126990468842,0.004992652943707415,1552.958595037096,1552.9585950370965,no
433.0,0.7822543405071883,0.7356907777688374,0.782309626460089,0.7360376714849047,2.0219198344418023,0.008155102597172533,549.102524439693,1.2266372712254585,5.5,0.022183403872108338,588.920480286368,2.375320156863367,1.94590060850245,0.007848490744252949,0.00500327635105281,1452.032907930444,1452.032907930444,no
483.0,0.7980126042091349,0.7468185014298454,0.7983071233981632,0.7470795601446409,2.0202061995627787,0.008944696162376435,589.7764510331438,1.1440065428235278,5.0,0.022138077202991168,597.7112634647552,2.646435619136029,1.973273134383127,0.008736894598312405,0.004205090747957091,1094.052356228605,1094.052356228605,no
526.0,0.8077543955126169,0.7640218090514792,0.8078110527478709,0.7642376852810303,1.9772256125216077,0.007650405870627075,721.359495017678,1.378279124031386,4.5,0.01741168342135544,598.5659868580457,2.3160092155474428,1.9340527987929033,0.007483358900615219,0.003920547527502331,936.6359931901862,936.6359931901861,no
587.0,0.8065583254377832,0.7658121797237429,0.8067054307195589,0.7659060053304482,1.9575526552634133,0.008512421832620874,675.0731495027234,0.9506650676600448,4.0,0.017394008400709756,599.728439918784,2.6079203805229714,1.9185280826217732,0.008342723396530177,0.004630111718831559,991.2044266563021,991.2044266563021,no
659.0,0.8317102699380647,0.7695118351711054,0.8320014594730004,0.7695767619510148,2.0203940823621407,0.007213968071349093,765.1635571734415,0.9474487869346477,3.5,0.01249701158310765,570.8044831786874,2.0381000679925236,1.8846188341427257,0.006729172400006994,0.004503211899195727,858.7106173032737,858.7106173032738,yes
778.0,0.8567517715332628,0.7886945575522774,0.8568036056973772,0.7886542141632786,2.018273757782767,0.008030765653003777,778.0313099173317,0.9213048264044965,3.0,0.01193708081775716,578.2169021917233,2.3007406305519296,1.9070888180746246,0.0075883577826659256,0.002142293911695008,346.0264686278241,346.02646862782404,yes

File: CSVoutNewCodeData/Transmittance/κ/ItalySlowCustom13_3_Corrected.csv
λ (nm),TM,Tm,TM Corrected,Tm Corrected,n1,Δn1,d1 (nm),Δd1 (nm),m,Δm,d2 (nm),Δd2 (nm),n2,Δn2,κ,α1 (cm^-1),α2 (cm^-1),discarded
310.0,0.7170566179981007,0.6918574824564678,0.7206272443412596,0.6940963770269319,2.029181291804893,0.010355241704981828,929.1014381726154,7.03483509709226,9.0,0.06814489061426626,687.4693777406114,5.205280616310184,2.066578419363029,0.015647417814810764,0.004467145485909849,1810.832444006605,1810.832444006605,yes
322.0,0.699691086323973,0.6958947211859787,0.699691086323973,0.6979104109382139,1.892204609925516,0.010190973635206388,2642.9301117944683,51.522601686686045,8.5,0.16570325200142433,723.23045447705,14.099016265095914,2.0273208364862403,0.0395216065242374,0.00511715178657194,1997.0194360246321,1997.0194360246326,yes
341.0,0.7461129038269692,0.707975964699712,0.747831065756775,0.7095513775878516,2.048588780494561,0.0099106130061334,725.4213475620472,3.533046137568737,8.0,0.03896269277922286,665.8242068819245,3.2427880022137683,2.0206544544882954,0.009841267340399452,0.004354571969452291,1604.7262532269037,1604.7262532269035,no
358.0,0.7569322330281169,0.7183478614989955,0.7583311256294851,0.7195757583463963,2.036027576107472,0.008676293895472087,776.4884841300078,3.6252055722793832,7.5,0.03501538316123063,659.3722087824688,3.0784227381846807,1.9888039627203344,0.00928516437163018,0.0043150395330591295,1514.6476532969934,1514.6476532969932,no
382.0,0.7680021535764058,0.7267473653781161,0.7690261593192842,0.7276286858196999,2.0316047846849297,0.009425941108845044,661.681915679734,2.309952869649047,7.0,0.03247757056850406,658.1004386674291,3.053357633997844,1.9806561625006236,0.00918955718422235,0.004176382469705312,1373.8735586814037,1373.873558681404,no
406.0,0.7862184756291626,0.7366619854503961,0.7873387646505966,0.7372855658937258,2.0475811451958728,0.008050190633810446,610.3820641342909,1.7502193454573722,7.5,0.029486709181336352,743.560275289777,2.9233527461685407,2.255459242638145,0.008867476101070417,0.0009572179480141095,296.27476584881015,296.27476584881015,no
441.0,0.7942127758398054,0.7483477179035612,0.7947748377095378,0.7487272739643307,2.0121449852465645,0.008904029906948517,683.4185523639333,1.8227402408903473,6.0,0.026550859820444105,657.5072918206647,2.9095639893417173,1.9599163073959052,0.008672910522911852,0.0035919795477635736,1023.5407309840208,1023.5407309840209,no
473.0,0.8077084345455716,0.7617708120631506,0.8084363009585495,0.7621160201357926,1.9980202301767402,0.0076372565920561995,619.493670573848,1.2867219830222512,5.5,0.02102326624220088,651.0194343152065,2.48846452662829,1.9269547519616201,0.007365615052211509,0.003293106879196404,874.8922096549204,874.8922096549204,no
523.0,0.8236624229243236,0.7717004090643755,0.8238908278690041,0.7718277491589798,2.0036501145439947,0.008380872944223492,587.8387492169134,0.9742384794244076,5.0,0.020914013088884215,652.5590423743072,2.729525670697202,1.9369543249585381,0.008101897620950751,0.00261729901901084,628.8709269883155,628.8709269883155,no
582.0,0.8281106799564749,0.7770698255093682,0.8283881341519941,0.7772375581520674,1.9887134979217795,0.007275871084610489,614.4966598133688,0.8621936432138817,4.5,0.016463618271290576,658.4658883084151,2.4090513399502225,1.9399171614020694,0.007097345694055391,0.002502995505154351,540.4393327121088,540.4393327121089,no
643.0,0.8317358596751334,0.7976815957161744,0.8318730912839947,0.7978076621951511,1.916459938017822,0.007845767131813992,828.6478362113816,1.2435404566907777,4.0,0.016375541123867795,671.028897859508,2.747115328050514,1.9051038331905774,0.007799276541412618,0.0020681460279851245,404.184906256235,404.184906256235,no
724.0,0.844675621873417,0.8157699764014579,0.8445539984805597,0.8158851911961944,1.8848322263361998,0.007001790986981644,916.5756090125911,1.0645212451381414,3.5,0.013001830142766532,672.208370748646,2.4971254448627787,1.8769568869770308,0.006972535608506055,0.0012192587921869104,211.62510852813048,211.62510852813048,no
795.0,0.8547907655323275,0.8225145197723679,0.854935710434696,0.8228524737128591,1.8897984252755207,0.007376952761242312,839.6021296498386,0.9385023322259913,3.0,0.011710697811858108,631.019681279574,2.4632269336000356,1.7665912294554926,0.00689600534841072,0.0021865179340502185,345.6175435750691,345.617543575069,yes

File: CSVoutNewCodeData/Transmittance/κ/ItalySlowCustom13_5_Corrected.csv
λ (nm),TM,Tm,TM Corrected,Tm Corrected,n1,Δn1,d1 (nm),Δd1 (nm),m,Δm,d2 (nm),Δd2 (nm),n2,Δn2,κ,α1 (cm^-1),α2 (cm^-1),discarded
307.0,0.7599033495932714,0.7477815433845341,0.7656778806005021,0.7503059119545138,1.9683728186340015,0.008860015045035719,865.4113777146262,6.284711793587446,10.0,0.07262109044815288,779.8319431505101,5.663224607789201,1.9515651530782376,0.014172478949715801,0.002349285392974549,961.6283689582611,961.6283689582609,yes
317.0,0.7717154765286071,0.7549009787910624,0.7752625452126715,0.7578085067899385,1.9651078662995967,0.008298753914057048,863.7323013450605,5.827477724705358,9.5,0.06409513491447416,766.2429252982473,5.169730913079212,1.9143773480440107,0.012916028884220434,0.002348216433731013,930.8693371921986,930.8693371921987,no
335.0,0.7835170056353854,0.7650713100329192,0.785915048206166,0.7671768944897225,1.9543491083483793,0.00847591694679508,917.8497147646464,5.857275356821619,9.0,0.057433670636278175,771.3565573112925,4.922426495083356,1.9166022594563148,0.012230833656706729,0.002084335637327231,781.8666896528512,781.866689652851,no
349.0,0.7934882498523997,0.7713709728858164,0.7963102363055858,0.7732074333111584,1.9614481875620708,0.007867137687261078,849.373337091412,4.603007704489029,9.5,0.05148333634110718,845.1663472489965,4.580208770484744,2.1076267964270023,0.01142185886757701,0.000616736675795891,222.06709568822478,222.06709568822475,no
371.0,0.8044769680703345,0.777743316453173,0.8060169637685038,0.7793516139530817,1.962265911116082,0.008214719457236638,831.1219013127551,3.893988200760725,8.0,0.03748175274515259,756.2685523879596,3.543283861192498,1.8867248776339445,0.008839719420200473,0.0018650177782395644,631.711714386175,631.7117143861751,no
390.0,0.8103535959720786,0.7819086509606326,0.8124055356914902,0.7830643809009862,1.9622951747095048,0.007559994375906591,780.0082829145963,3.0731682033576377,8.5,0.03348929787121252,844.6741455425399,3.3279463604924744,2.10730895193953,0.008302623199785362,0.00018633102935688363,60.03858389368304,60.03858389368304,no
417.0,0.8199478572408423,0.7882094247345699,0.8208054012313957,0.7893368026580965,1.9547000005868271,0.008009857459263964,741.3232891667393,2.4058805629258484,8.0,0.032781940786245654,853.3278761442901,3.4967179883768607,2.1206584204133554,0.008689912345730482,-0.0001932690043973915,-58.24196492867708,-58.24196492867708,no
446.0,0.825459240290495,0.7902672975487697,0.8267278772027417,0.7907919960588096,1.9581662357433034,0.007301991225551466,721.3197344979217,2.0153889427689604,7.5,0.027967459142123185,854.1154318111982,3.1849917922448783,2.126379621187852,0.007929258023495284,-0.0003849000629899343,-108.4483596641638,-108.44835966416379,no
486.0,0.836165075596722,0.7987369398193447,0.836704560190586,0.7993393678447244,1.9503473580586017,0.00781258003199974,817.501335997156,2.144695121860893,6.0,0.024034426482192808,747.5591432345211,2.9945258781935236,1.8536690509368536,0.007425312087842987,0.0014766080274587836,381.8025457856979,381.802545785698,no
518.0,0.8388185893914871,0.8092421468178874,0.8393457047836524,0.8095963235902977,1.9152186876065644,0.007085747794062901,755.2699781953833,1.5624704794858302,5.5,0.020348387951481674,743.7792922646279,2.7517653798689308,1.8110778896156023,0.006700457365136178,0.0015462631028043499,375.1141933812436,375.1141933812436,no
572.0,0.8489972420457705,0.8077929971218512,0.8491878154655607,0.8079214432186581,1.9456240300405159,0.007649255783671167,754.4297727549524,1.308247630076275,5.0,0.019657589713033812,734.9826985690661,2.889597666929821,1.8180704683399869,0.007147776667202138,0.0014635751554116488,321.5354514837605,321.53545148376054,no
641.0,0.8543686427734014,0.8098792249334218,0.8539937590426165,0.8100368847757339,1.9456391239307156,0.006846723345213303,948.2388055048202,1.1806257673304243,4.5,0.015835544564510425,741.2731283313558,2.6085474795922754,1.833644848226116,0.006452614379904359,0.0012640408856466035,247.80664962149797,247.806649621498,yes
701.0,0.855237074186976,0.817329567940561,0.8554402493128271,0.8169434829021709,1.919820569014213,0.007483080971278858,952.9126530504609,1.1379860634605463,4.0,0.015591209078713562,730.2765803368266,2.846473712329856,1.7824718857431199,0.006947722961887453,0.0016665156477240616,298.74541032709544,298.74541032709544,yes

File: CSVoutNewCodeData/Transmittance/κ/ItalySlowCustom13_6_Corrected.csv
λ (nm),TM,Tm,TM Corrected,Tm Corrected,n1,Δn1,d1 (nm),Δd1 (nm),m,Δm,d2 (nm),Δd2 (nm),n2,Δn2,κ,α1 (cm^-1),α2 (cm^-1),discarded
325.0,0.7345278193545759,0.7313464788976289,0.74951479483807,0.7325334947505087,1.961480029438063,0.009296904428810343,786.5860708649245,4.6684676981733695,11.0,0.06528610991476051,911.3016564905298,5.408667282831278,1.9382032033270375,0.01150343157904999,0.002892151481368937,1118.2722273153834,1118.2722273153834,yes
331.0,0.7394332316195521,0.7338929210807982,0.7434297992615336,0.7364546277139136,1.9095977155003965,0.00902644712900845,932.4398248108433,6.178859128503982,10.5,0.0695787750833713,910.0084200428754,6.030216303060696,1.884258806479194,0.012486135209035952,0.003250440332403706,1234.0253134998727,1234.0253134998727,no
354.0,0.7563116786627423,0.7460563988260365,0.7580771334629943,0.7472978255556267,1.9114813471683363,0.00893444766109341,945.8651157549788,5.576203416799789,10.0,0.0589534736393035,925.9834016283097,5.458993805832714,1.919227787350409,0.011314514476938112,0.0028057081174713313,995.9764983011505,995.9764983011505,no
367.0,0.7626978944569335,0.7509284983877524,0.7669533532191571,0.752490530547561,1.9204925602334615,0.008482549871738682,884.6718945152587,4.497560501966862,9.5,0.04829680363260171,907.7098428270322,4.61468252993652,1.8902225086432771,0.009609653191775595,0.0028509707831985624,976.194971999536,976.194971999536,no
392.0,0.7732263264598133,0.758401414308284,0.7744073219204168,0.7594927511746707,1.9094509038656564,0.008651331150085748,969.5636877022787,4.709357605692268,9.0,0.04371473373933247,923.8257953785599,4.48719985183342,1.9127219304441365,0.009290458878527492,0.0026141977406507,838.0351445978853,838.0351445978852,no
412.0,0.7829069508175321,0.7646537438519665,0.7864766377569947,0.7655892564087454,1.9231206089430157,0.008068093153859635,862.4692637628824,3.3648427535913283,8.5,0.03566016166063507,910.4993165053664,3.8198297433504824,1.8986259071472127,0.007965330209639942,0.002505431622555205,764.1791824748533,764.1791824748532,no
442.0,0.7945254360558162,0.7694570628237765,0.7952760551622843,0.7703172437932329,1.9250657357235434,0.008411533901413883,875.7644748664071,2.96434781369693,8.0,0.03495583031922752,918.4101961772699,4.012973872627638,1.9170591683816516,0.008376549375233553,0.002295102499927575,652.5137695029898,652.5137695029899,no
470.0,0.8016920308781387,0.7770841710895449,0.8041286817353592,0.7775374342225588,1.9213777020649785,0.007719286035545888,876.0197487095606,2.6151383522408223,7.5,0.030131839879463863,917.3105309308906,3.6853672050340776,1.9110954662175683,0.007677976344324948,0.0021187249599956123,566.482618663791,566.4826186637911,no
515.0,0.8175797129140173,0.7806444985968142,0.8179773551430289,0.7812081995794972,1.9489776312358187,0.008180477131471948,750.816669698746,1.6144092919282578,7.0,0.029381219672589973,924.8438622956697,3.881862954422232,1.954467845592719,0.008203521302053334,0.001558432544141535,380.2687558672075,380.2687558672075,yes
552.0,0.8209705711687624,0.7846859445079782,0.8219031178159064,0.7849322373205816,1.941535400163202,0.007390657368710806,887.1714384030716,1.9324295624543029,6.5,0.024742929174807804,924.0109656765463,3.5173442893047002,1.9452512149754995,0.007404802006053479,0.0015649899244886193,356.27252534170225,356.2725253417022,no
615.0,0.8244085641317475,0.7913301458838377,0.8246332416459999,0.7915701682287154,1.917865850226957,0.007969533582260404,910.8503281646009,1.5973875566177647,6.0,0.024932505830845164,962.0068055237888,3.997540048005766,2.000550998678816,0.008313124906577117,0.0009247264871294378,188.95050006801546,188.95050006801546,no
662.0,0.8397470088405874,0.7931677035574201,0.838980751132559,0.7932766223603921,1.9553397000912305,0.007094410427634374,1065.533113461969,1.3048974030130225,5.5,0.019955231998904605,931.0402688162372,3.378022648100095,1.9739854163115367,0.007162061262718365,0.000804534662729879,152.72025292994138,152.72025292994138,yes
767.0,0.8567859540465713,0.8026205791044803,0.8568525374634467,0.8024889555814967,1.9708398259247621,0.007756002908460634,1009.8737614594776,1.1273653750913373,5.0,0.019676898158939284,972.9354840392806,3.828870486931844,2.0791634362962763,0.008182297438358414,-0.0012850587516830521,-210.54138898142094,-210.5413889814209,yes

File: CSVoutNewCodeData/Transmittance/κ/ItalySlowCustom13_Corrected.csv
λ (nm),TM,Tm,TM Corrected,Tm Corrected,n1,Δn1,d1 (nm),Δd1 (nm),m,Δm,d2 (nm),Δd2 (nm),n2,Δn2,κ,α1 (cm^-1),α2 (cm^-1),discarded
288.0,0.6756232515053494,0.6577637091354229,0.6812586438260242,0.6602231032024041,2.0449052373398375,0.011444458949659177,1029.1985754538798,10.04489312910232,9.0,0.08783925698891724,633.7701993887656,6.185544824003012,2.0962214240560084,0.020458948041481087,0.006054545957620343,2641.7940418447015,2641.7940418447015,yes
297.0,0.6921527862859327,0.6653871559280214,0.6967207975370161,0.6680069196397018,2.0654352941593808,0.01027628309026121,761.6732461965652,5.143437211832298,8.5,0.05739891287883296,611.1302559655968,4.126848508210374,2.0416323244712165,0.013786761873286186,0.006270028883378272,2652.9126838810766,2652.9126838810766,no
314.0,0.7167892030565695,0.6794694845203927,0.7187961825941416,0.6818210740833883,2.076968860252646,0.010732185963576099,710.9883139012886,3.997135121561812,8.0,0.0449755366540864,604.7274102353264,3.399742475596208,2.0315232319555143,0.011421105947805413,0.005837798328488862,2336.303737824125,2336.3037378241247,no
329.0,0.7263515872145077,0.6869931592816828,0.7279188192099414,0.6883721500805136,2.072001900874332,0.00941554272050805,638.4909670905694,2.931341337197099,8.5,0.03902389015730738,674.8304619846026,3.0981776262696616,2.2616061776128964,0.010383137771088643,0.003456299674032399,1320.1563117987816,1320.1563117987819,no
351.0,0.7479266065329422,0.7024574656889307,0.7491367616627634,0.7034837524304488,2.074867729008262,0.010083079396109267,568.3569778371136,2.042018526778427,8.0,0.03887700118957941,676.6696403683906,3.288360801694274,2.2709065427273423,0.011035754545379318,0.002638696344129746,944.696188008234,944.6961880082342,no
372.0,0.7542591161879102,0.7106443992154247,0.7547607934028179,0.7113914635085257,2.0514987861982856,0.008759352053977572,604.2146659745554,2.0320484438713695,7.5,0.03202299745279113,679.9906533628179,2.903378528074572,2.2563494495047314,0.009634009689879557,0.002550309225382619,861.5088953596033,861.5088953596033,no
403.0,0.766010850422163,0.723534495497648,0.7666628200032346,0.7241019069029878,2.0277248357910658,0.009519008115412926,587.353999473882,1.614275498110064,6.0,0.02816656761527308,596.2347448036948,2.7989810423480597,1.9555028562374337,0.009179967237011885,0.005375848873987371,1676.3004793377356,1676.3004793377356,no
432.0,0.7797322435082539,0.7328615073309903,0.7798286127821566,0.7332146210646704,2.024896847281144,0.00820708859222775,559.4484593191748,1.2788982684129329,5.5,0.022291993450363333,586.6965527627461,2.3779337657341606,1.9215363053846743,0.00778815904259464,0.005449804268113305,1585.2838011302833,1585.283801130283,no
481.0,0.7926021376749025,0.7445215339064617,0.7929055880546377,0.7447905299524414,2.010724248714719,0.008999746687848727,614.5984523826642,1.24439989281425,5.0,0.022379365777285175,598.0432178945738,2.676765584777465,1.9449894000211034,0.008705525843202942,0.004803180346002758,1254.8553920057502,1254.85539200575,no
523.0,0.8054185314705531,0.7604097281930942,0.8054801150900867,0.7606277404297727,1.9840129688708528,0.007694714785662565,692.2016749296392,1.2856920022400136,4.5,0.017452616025583803,593.1160826381671,2.3003171664183024,1.9033399388564105,0.007381835804226463,0.004555219472745826,1094.5043235998055,1094.5043235998055,no
584.0,0.8061257233874398,0.7633418914320838,0.8062683491612466,0.7634348208954496,1.9661881815273574,0.008567598119816278,661.2736514280825,0.9225554541442959,4.0,0.017429863937358975,594.0428342381167,2.5885214434333665,1.8891872093344273,0.008232069002724494,0.0051796484531947485,1114.5442142968736,1114.5442142968739,no
658.0,0.8308012661714834,0.7686042138033349,0.8310802645785139,0.7686683145452485,2.020843680313497,0.007229965561263998,772.5713307705261,0.95896614721772,3.5,0.012521938094933896,569.8115154663353,2.038612720699977,1.8624992050929736,0.0066634570708679446,0.004940706927671472,943.5676952895377,943.5676952895376,yes
776.0,0.8567930469403737,0.7865474586592123,0.8568457684518134,0.7865031746533704,2.025859714593128,0.00807475434137449,779.5583852187731,0.9267601851082568,3.0,0.011957522453122402,574.570880508267,2.290148068195971,1.8827173901243779,0.00750421182176542,0.0027399642256383683,443.70368465795593,443.70368465795593,yes

File: CSVoutNewCodeData/Transmittance/κ/ItalySlowStock.csv
λ (nm),TM,Tm,TM Corrected,Tm Corrected,n1,Δn1,d1 (nm),Δd1 (nm),m,Δm,d2 (nm),Δd2 (nm),n2,Δn2,κ,α1 (cm^-1),α2 (cm^-1),discarded
400.0,0.7839164448299537,0.7784400207968132,0.7870517764242131,0.7792275106297138,1.872184192369566,0.008218585327773966,987.1807969587628,4.730308706660597,9.0,0.04312561436679137,961.4438618466249,4.606984135701798,1.8782931955603805,0.009000283113278357,0.0020772575099130084,652.5896932756933,652.5896932756933,yes
414.0,0.7871725937892208,0.7822197081540819,0.7890422938359795,0.7833276622904779,1.8550384814125314,0.008015734059697951,982.8110227039041,4.299991469908455,8.5,0.037189171315626796,948.4978439154627,4.149864565867622,1.836031598660272,0.008032999254527176,0.002306620482013835,700.1412522622621,700.1412522622621,no
447.0,0.7982007490692912,0.7867967013265559,0.798958328660034,0.7874358923719212,1.8657635379585593,0.008049629451140995,928.5052270555567,3.283137312063524,8.0,0.03451511099825035,958.320796619466,4.134568583406572,1.8657712409233114,0.008049662684726424,0.0020473803543139962,575.5736089679568,575.5736089679568,no
472.0,0.8045933077514192,0.7899339601586364,0.8060142703266368,0.7904737487930757,1.8747955526286988,0.007683236229899565,912.7482918117802,2.808814827373479,7.5,0.030736296362262154,944.1029436613703,3.869097049714662,1.8469883089677075,0.007569277338941983,0.00210284306300314,559.8539252866884,559.8539252866884,no
515.0,0.8127783540895752,0.7954127160955501,0.8131713396058611,0.7958868287060091,1.8722658738411373,0.007881288864995851,895.7148707345826,2.258073900731844,7.0,0.02946644641969908,962.7371973094795,4.052634862967292,1.88090193610977,0.0079176423030124,0.0017451544496776294,425.83024454266246,425.8302445426624,no
554.0,0.8229045620471228,0.7976365093656201,0.8236985949202487,0.7978961661357754,1.8970224926585255,0.007358488212149435,859.6820014128086,1.7942384951207284,6.5,0.02521328743548062,949.1189519196175,3.6816013761863733,1.8788149436702584,0.00728786172505147,0.0016170660079171061,366.7987502413108,366.7987502413108,no
614.0,0.8305351222443061,0.8042751938205637,0.830740172360026,0.8045703639643279,1.8894341799106515,0.007713892815435708,909.2805469511503,1.6004766513016861,6.0,0.024495882092491265,974.8950344949859,3.980152302924063,1.9221200367901228,0.00784733763147097,0.0010161899120198676,207.97750894160745,207.97750894160745,no
670.0,0.8418902382208764,0.809286010662988,0.8419120008023424,0.8094024451246866,1.9045540048079335,0.007045171399519964,1220.8884034961395,1.5430524647079458,5.5,0.020345153038213493,967.4180912427362,3.578594385139973,1.9226417849000006,0.007112080245718993,0.0006331597551015715,118.75403195079461,118.7540319507946,yes
764.0,0.8566108973299521,0.8136203071584474,0.8566939419462292,0.8137197589438044,1.9309099707426705,0.007543245055129026,1161.121162452745,1.2356250193180496,5.0,0.019532876129454466,989.170924041255,3.86427062603117,1.9930777797335149,0.0077861082775805765,-0.000688161582202607,-113.18970529478737,-113.18970529478737,yes

File: CSVoutNewCodeData/Transmittance/κ/ItalySlowStock_3.csv
λ (nm),TM,Tm,TM Corrected,Tm Corrected,n1,Δn1,d1 (nm),Δd1 (nm),m,Δm,d2 (nm),Δd2 (nm),n2,Δn2,κ,α1 (cm^-1),α2 (cm^-1),discarded
381.0,0.7809351978394249,0.7757912250740384,0.7851703352229283,0.7759313549884453,1.887770188692333,0.008287828182604135,986.9361717055987,5.246055953327089,9.0,0.04783947020438908,908.2143633106326,4.827610441421911,1.826130390469534,0.00970679004491074,0.0024189286120286607,797.8255493026136,797.8255493026137,yes
393.0,0.7850835820269935,0.7795361616356264,0.787733676057714,0.7796845201872128,1.876673822069504,0.00804159923898666,961.1229382936223,4.61798215408544,9.5,0.04564538907135018,994.7120155070098,4.779370206501513,1.9882933254062425,0.009553307623803853,0.0013705431392133927,438.23799059345424,438.2379905934543,no
422.0,0.7944514005173666,0.7835852952666232,0.7955028841121755,0.7837315086921828,1.8771231075687256,0.00812513017766971,999.4204639623571,4.324844823338318,8.0,0.034628011961105674,899.2484260589172,3.8923981566967045,1.7979049863590397,0.007782234421571545,0.0025501328689512648,759.3818660450386,759.3818660450386,no
442.0,0.7997618380211685,0.786763031426663,0.8016535029069854,0.7869141535134843,1.8807217764382864,0.00776623217835885,958.5460203900682,3.584527574584504,8.5,0.03509980813912077,998.8186575674717,4.124510970163814,2.000808363077877,0.008262116431433148,0.0010957421143347797,311.52718340480465,311.5271834048046,no
476.0,0.8074240147488746,0.7909375427306372,0.8080412299342883,0.791089079481587,1.879185685234688,0.007976248059096008,952.0104962211868,3.037495878935414,7.0,0.02971166545827486,886.5542203148149,3.7630003435164983,1.774472575399384,0.00753179078930713,0.0026525499761649446,700.2715561680312,700.2715561680312,no
507.0,0.8140444530599513,0.7929616908602595,0.8150533805560354,0.7931152036149401,1.8928354625632438,0.0075145131994965655,924.5265688858545,2.509381690883112,7.5,0.02977482729529174,1004.4454669215471,3.987625374017032,2.025039606229339,0.008039360605547222,0.0006644604685876486,164.69144983950994,164.6914498395099,no
551.0,0.8207736134589647,0.79831160882618,0.8211215831513978,0.7984681942549122,1.8858883010551724,0.007831164171571169,948.8366631226046,2.21533673827774,6.0,0.024915041364399655,876.5100239898253,3.6397139173362385,1.7606261507414056,0.007311012228827644,0.0026874418783800415,612.9109010575893,612.9109010575893,no
595.0,0.8282607024162467,0.8000058644850115,0.8282889175801279,0.8001621167758344,1.8995886336697365,0.007277841165134167,883.2235520620877,1.6474527934020555,6.5,0.024903269442070546,1017.9835600849372,3.900172136060523,2.059655667874285,0.007891101546917089,-2.5873480183370806e-05,-5.464466236428828,-5.464466236428828,no
657.0,0.8370009417503473,0.8058133496317242,0.83717745235163,0.8059748560231569,1.9024773345495913,0.007687672994223429,1214.138186991359,1.4900124314457712,5.0,0.02020437472397923,863.3479990387688,3.4886812979553894,1.7494425000561153,0.007069278365837763,0.0026133037334419213,499.84388496681396,499.843884966814,yes
721.0,0.843145741193482,0.8111569533675688,0.8420682006580383,0.8113175919425191,1.8936905275359677,0.007043180905469904,1163.454348887758,1.296298190457746,4.5,0.016736797070984234,856.6605664500204,3.1861675687529765,1.7278740308773413,0.006426461559781689,0.002737214025207554,477.0713715891816,477.0713715891815,yes

File: CSVoutNewCodeData/Transmittance/κ/MM1198Corrected.csv
λ (nm),TM,Tm,TM Corrected,Tm Corrected,n1,Δn1,d1 (nm),Δd1 (nm),m,Δm,d2 (nm),Δd2 (nm),n2,Δn2,κ,α1 (cm^-1),α2 (cm^-1),discarded
344.0,0.7758735308230817,0.7640057382205696,0.792595190151745,0.7660220617958977,1.9799147726967468,0.008502027784424047,1101.043949818762,8.29821922688486,15.0,0.11305024510943629,1303.0863932016155,9.820949076680927,2.0922784764075932,0.015768839639671753,0.000590441555362147,215.68916891858748,215.68916891858748,yes
350.0,0.778064471220766,0.7746069382890461,0.7829601533829833,0.7800492594577131,1.8755176027150038,0.00813806839806469,1511.061994421374,14.82823208675131,13.5,0.13247711471149626,1259.6522669688834,12.361118360580228,1.9158945350825347,0.018800902229574645,0.0012243644895639414,439.5947983691766,439.5947983691766,no
365.0,0.7927502046529256,0.7757865171071907,0.7964688607888857,0.7777119512559134,1.9350298779321404,0.008249147674056623,1213.2676113421576,8.813225350992678,13.0,0.09443252955229019,1226.079259579888,8.906289685671373,1.9240041415802385,0.013976044458346505,0.0011449420953786892,394.1853891098515,394.1853891098514,no
376.0,0.7945243027430615,0.7859645052038655,0.7987336811775775,0.7891162409357041,1.8904259588091434,0.007820696031878445,1279.6785477571966,9.185781286320495,12.5,0.08972742903305456,1243.1060783149428,8.923256993805024,1.9057575269604048,0.013679897860363943,0.0010439624563908366,348.90476421500074,348.90476421500074,no
393.0,0.8045251862105745,0.7861902787399573,0.8072192997391786,0.7880011130694567,1.9215112038859483,0.00803613629676815,1220.0148887695166,7.702994473018406,12.0,0.07576623410674108,1227.1591210248075,7.748102104149015,1.912245212158568,0.012073634867825069,0.0009937275036599525,317.74931553875126,317.7493155387512,no
407.0,0.807693240445541,0.7955388379211473,0.8112275815259526,0.7983516469995514,1.887261234337377,0.007582644382438122,1782.5039095736545,15.1268737311588,11.5,0.09759251969884,1240.024410728528,10.523226672266638,1.8978506606251435,0.01610574156369703,0.0008726695888524983,269.44200190174286,269.44200190174297,yes
423.0,0.8102234088388095,0.7941196478065237,0.8124949035524094,0.7958284217776789,1.8948329083716136,0.00787980695843365,1189.6638824630757,6.224270687746338,11.0,0.05755153079326569,1227.8127478793651,6.423863924358495,1.8866999516908007,0.009871133669762364,0.0010163673990701387,301.9397025311502,301.93970253115015,no
441.0,0.8181795752370892,0.7941122104289067,0.8211219086535676,0.7956127796204647,1.9212170275106035,0.007401974735240717,1168.0316633727514,5.551617445442716,11.5,0.05465913521405709,1319.866503205872,6.273283622889955,2.056393467655254,0.009773972921901936,0.00010498548806065989,29.915794832191207,29.91579483219121,no
464.0,0.8199622270921575,0.802156727863005,0.821562079689083,0.8037527538433543,1.8834797706933064,0.007726344479778797,1492.0967387393466,8.0115365114201,10.0,0.05369314403963475,1231.7626321762993,6.613720843208169,1.8814287074672933,0.010101982259034522,0.0008863823809952541,240.05623934535512,240.05623934535512,no
482.0,0.8277925344261129,0.8073341534414994,0.8301611573042963,0.8083365193550912,1.8935035535265095,0.007242666390175107,1138.26548699705,4.306048719396343,9.5,0.0363375767521105,1209.134250493471,4.624948276938117,1.8566944076492966,0.0071018711098074375,0.0008294514686275174,216.24884982153307,216.24884982153307,no
515.0,0.8408984046757221,0.8096443956145428,0.8416585338098109,0.8111291048884615,1.917924234686726,0.007587646636535081,1240.0091027903427,4.526756281679972,9.0,0.03560558779839915,1208.337617350427,4.780396791631008,1.8794013058428674,0.007435243133734915,0.0005096470859374722,124.35755659064921,124.35755659064922,no
543.0,0.8386208357062672,0.8138312249872091,0.8403165453748916,0.8146187651331831,1.8946170159044526,0.007069897670369123,1410.3026401553511,5.2344496993777545,8.5,0.031718352413007224,1218.0561984968376,4.545263030914186,1.871494439507606,0.006983614137798316,0.0005551916627740732,128.48516015508875,128.48516015508875,no
573.0,0.846316322677755,0.8162017073333441,0.8470381682993532,0.817585164666202,1.9028767778921862,0.0074693913182880866,1166.7197350616568,3.1968617719248766,8.0,0.031402522349605506,1204.4920756975368,4.728011165876828,1.8587218092737225,0.007296069144677157,0.00047621866041695706,104.43874660162547,104.43874660162547,no
606.0,0.8472144282631573,0.818137289048154,0.8483607243120354,0.8185662899286097,1.8995869572433037,0.006937480331927956,1144.4230617738976,2.6845470860518637,7.5,0.027390745283368143,1196.3126991026884,4.3690528560507165,1.8429080766032,0.006730483427586688,0.0005762161278590729,119.4875481295063,119.4875481295063,no
652.0,0.8518206020409252,0.823135398535473,0.852083857673782,0.8244088507199211,1.8858121649175115,0.007347443811431643,1101.1384564169064,2.1701691809250554,7.0,0.02727318639514197,1210.08870472517,4.714710685517924,1.8506122027760186,0.007210298793062089,0.0003467567884204527,66.83242816466776,66.83242816466777,yes
711.0,0.8581739546192829,0.8198860017931029,0.8586046460047487,0.8201003554461438,1.9180864393557624,0.0067742265394729545,1503.2557816457495,1.729238340455508,6.5,0.02295645889731832,1204.7163008858577,4.254772345263932,1.8739273214569172,0.00661826700485962,0.00018826036242161793,33.27355114182317,33.27355114182317,yes
764.0,0.8557410027067095,0.8306425370881697,0.8560016978522109,0.8317942617614054,1.8628416735376203,0.007218813935441678,1356.5282551008468,1.4556925660620208,6.0,0.02325097415841946,1230.3783153226268,4.767915735774344,1.8587218092737225,0.007202848792518998,6.649348214065023e-05,10.936933769878054,10.936933769878056,yes
