Repository: LP404/Summer-Project-Swanepoel-Code

#  Summer Project: 
Swanepoel Method Code that aims to interpret transmittance and reflectance data from a Spectrophotomer and apply the Swanepoel method to said data to obtain the refractive index and thickness of semiconductor samples.

## How to use:
- Put data (.txt) in the *Data* folder. *TransVSlowSam9.txt* is an example of how the txt should be formatted, if you are using a txt output from a Shimadzu UV-2700, you should be good to go.
- Run *code.py* **Note: Code.py is still unfinished, this message will be updated once I am happy with the code**
- A csv output can be found in *CSVout*
- Run *plotter.py* **Note: Also unfinished**

File: CSVoutNewCodeData/Transmittance/MN1534Slow.csv
λ (nm),TM,Tm,TM Corrected,Tm Corrected,n1,Δn1,d1 (nm),Δd1 (nm),m,Δm,d2 (nm),Δd2 (nm),n2,Δn2,κ,α1 (cm^-1),α2 (cm^-1),discarded
318.0,0.70906426646687,0.7063354106166184,0.714091987806672,0.7063807801310088,1.9271197935359168,0.00999838138404847,661.6855497608042,3.3775481593799292,29.0,0.1504592818308374,2392.689865708684,12.413875822015564,1.9269096931452983,0.009997291330466234,0.0015286614663834468,604.0794506435267,604.0794506435268,yes
328.0,0.7087813016039937,0.7045904730741502,0.7093118609109869,0.7051070680114518,1.899954416351953,0.009916500109875374,893.549843640222,5.843118004413534,27.5,0.1798285190972184,2373.741159885046,15.522413000081503,1.8847023890881143,0.012324481438862004,0.0017215392494110081,659.5579340019647,659.5579340019647,no
357.0,0.7195450296996766,0.714774420057737,0.7215674713003231,0.7148991078507482,1.8936990728816332,0.009763658003902243,6838.16148183626,300.48888160251715,25.0,1.0985733606930943,2356.4990150253566,103.5514816962549,1.8648524193582505,0.08194708758124163,0.0017731309302826113,624.1406279471919,624.1406279471919,yes
360.0,0.7227656008172976,0.7193202460319271,0.7250117068315669,0.7198586660281305,1.8838721078707013,0.009493079071662927,2634.3538971435005,43.7255286965207,25.5,0.42325405974129093,2436.4711281743935,40.44103123302962,1.9181339170542007,0.03183756735375118,0.0015668118885817106,546.920524302828,546.9205243028279,no
370.0,0.7249518871263515,0.717578276657456,0.7342950913689836,0.7177292473193085,1.9356032469625453,0.009687415058931705,2432.3278706866113,35.346974451239525,25.0,0.36330396569091633,2389.4359586644646,34.72366238189105,1.9327602105393633,0.028087177968742442,0.0015625816052194754,530.7021504423838,530.7021504423839,no
375.0,0.7289836296453764,0.7231723847394563,0.7317985338506201,0.7237165869226506,1.8911918316555816,0.009318394314869933,2585.6190591836157,38.69631036648723,24.5,0.3666663890845072,2429.0238161501325,36.35270986400159,1.919701019927611,0.02873019759586542,0.0015576625662299815,521.9777359829263,521.9777359829263,no
385.0,0.7317717866565211,0.7208231752532607,0.7391834122308668,0.7210045190928702,1.9349313579278098,0.0096002432753606,2459.092482083408,33.259480822821935,24.0,0.32460248874879527,2387.6815996965033,32.29364123338291,1.9306707400414829,0.026112521965497654,0.0015742016360990286,513.8182124922328,513.8182124922328,no
392.0,0.735791537216631,0.7266468133526836,0.7391047046252806,0.7271962572562795,1.9011219646835642,0.009135677708168545,2591.4059336466134,35.56017621458264,23.5,0.3224751978038229,2422.779856087063,33.24623035433162,1.9248202226474178,0.026413054554681892,0.0015433768166908633,494.7613539833486,494.76135398334867,no
402.0,0.7389903323606567,0.7245089820551811,0.7457323905251322,0.724724768915338,1.9386324145999023,0.009502596004674499,3092.4236046826295,48.05246782264648,23.0,0.35739177460918864,2384.6707427277292,37.0548568957424,1.9319244223402112,0.030019734683086944,0.001566160302921149,489.5758907463728,489.5758907463728,no
410.0,0.7427583168619549,0.7301082607039483,0.7464554741961245,0.7306629517261628,1.9093107443978121,0.008957213934252563,1892.6867851825564,17.387396985043807,22.5,0.2066989822226457,2415.79324556452,22.192978005267925,1.9275365342946624,0.017707548437141004,0.00153310818832913,469.89282162079525,469.89282162079525,no
421.0,0.7514956727656669,0.728609593563607,0.7577532433605203,0.7288636282355344,1.9621897319914037,0.009395650914848843,3293.0851826456765,49.66837138798265,22.0,0.3318177666019972,2360.118353743525,35.59678186616176,1.9352675751368198,0.029188916570871016,0.00151683736256091,452.7586807517218,452.7586807517218,no
429.0,0.7498594542485211,0.7405691563992209,0.753825692621484,0.7411398563736329,1.8844600438717658,0.008783474592852775,2469.588602432777,26.853392748281134,21.5,0.2337830452891232,2447.252736929784,26.61052081077146,1.9272231137199802,0.020955911091955496,0.0014346517346494063,420.2416177188278,420.2416177188278,no
441.0,0.7662844341334268,0.7329432147297791,0.7711372592077672,0.7332375887796616,1.9884469096417499,0.009284524756302051,2548.016786707918,27.08656083665559,22.0,0.23386986361904694,2439.592415808569,25.933961162327787,2.027204277043557,0.021550090354551153,0.001157198520635167,329.74570260067276,329.74570260067276,no
451.0,0.7577494589170005,0.7453625246462043,0.7618797506565017,0.7459406362935997,1.8897882654107376,0.008599332197012331,2659.7008390098263,28.06673836867928,20.5,0.21632814041301265,2446.1735129862627,25.81347157033584,1.9318199488153172,0.020385708153169698,0.0013910605462977047,387.59606145875597,387.59606145875597,no
463.0,0.7765830259626594,0.7376913612747206,0.7804427456184246,0.7380298368166689,1.9967888331998098,0.00916496896439173,2001.9392411320487,15.126136724089212,21.0,0.15867058534016779,2434.659048152605,18.395656013052836,2.031592165089106,0.015350186571770818,0.0010807054956866447,293.3163236236094,293.31632362360943,no
476.0,0.7663668099578147,0.7487982367901301,0.7705256041483735,0.7493816902754787,1.905059964357734,0.008408024748497452,3683.2022504331353,48.18367332852452,19.5,0.2550991137659453,2436.1437890825932,31.869647261609305,1.9394465161325807,0.02537185063907033,0.0013463719487676784,355.44136329814387,355.44136329814387,no
489.0,0.7821832321146066,0.7433207669040405,0.785540217621335,0.7437113985190058,1.9867879449075556,0.00902613085098359,1920.4799961096421,12.4609159400222,19.0,0.12328032749105765,2338.1961884292355,15.171241676205204,1.941327039580673,0.012596180695092147,0.0013492116443437371,346.7217496939132,346.7217496939133,no
503.0,0.7752584322790526,0.7468605485527978,0.7792940538356272,0.7474409863040825,1.9448371153375217,0.008220447789413216,3018.7273704203176,28.893616067421245,18.5,0.1770719351754069,2392.3597319832757,22.898365804216024,1.9443567718025996,0.018610325202945584,0.0013747306195738386,343.4468083592936,343.4468083592936,no
518.0,0.7868499870619264,0.7495845898693005,0.7894270230749935,0.750033088780242,1.9697516967738729,0.008875263133825303,1623.7394185152177,7.9437795471197505,18.0,0.08806094759891143,2366.7957781864507,11.579015500011213,1.9482222922236783,0.009531238954807803,0.0012874681165913097,312.33207542967915,312.33207542967915,no
534.0,0.7849979410012883,0.746426485550906,0.7887346587653633,0.7470062488165999,1.9762499840637329,0.008025417551348857,2829.2345678575653,22.499135087694714,17.5,0.13916656770273128,2364.3263947772484,18.802010816578427,1.952610180269227,0.015527888962827412,0.0013670855993148867,321.709818399704,321.709818399704,no
551.0,0.7852103817058641,0.756715819157364,0.7873437911990775,0.7572299851676121,1.9255677269067135,0.008707999126458163,1904.4697279889729,9.604867871526848,17.0,0.0857365971305698,2432.269680549594,12.266736806716485,1.957207015364564,0.009870839375143327,0.001254437616975929,286.0930672869884,286.09306728698846,no
568.0,0.7951315539678052,0.7474173272580604,0.798389831195928,0.7479986307555481,2.001698127855857,0.00783304135540139,2091.9827870262407,10.841167828235594,16.5,0.08550704636540757,2341.012330875018,12.131699995037636,1.9582517506135042,0.010148140802112087,0.0013370041135603752,295.79734513947943,295.79734513947943,no
588.0,0.7895451138410052,0.7647138764002227,0.7910284725246226,0.7653014211092954,1.9004971430940074,0.008525904297894378,1818.9796970769407,7.6485596974345,15.0,0.06729216349160791,2320.445477134748,10.409853094714238,1.8429129791305066,0.008267573432830416,0.0016487443685594299,352.3594010825746,352.3594010825746,no
609.0,0.806715156034101,0.7559248450536933,0.8092351040539293,0.756519457302777,2.000631210229488,0.007625077418247172,2066.464037615928,9.18944404739692,15.5,0.06892758845151768,2359.1304463647793,10.490914355514628,1.9723556764741967,0.008770949699872787,0.0011328965750441247,233.76680180201382,233.7668018020138,no
633.0,0.7943786618843398,0.7744333049147326,0.7955715493294384,0.7751096363571582,1.8719447094396944,0.008312135038194536,3336.181996349191,21.855079821318924,14.0,0.09171295745654506,2367.057091833805,15.506414740040501,1.8516887552216041,0.012130275145028704,0.0015301799754616815,303.7726489466432,303.7726489466432,no
655.0,0.8189207852335658,0.7663594760693222,0.8204613971232977,0.7669706174289073,1.9932629306934464,0.00741840227393081,1492.1599137890032,4.167589776456013,14.5,0.05396520013271644,2382.4001976236686,8.866669204205827,1.9844746053619031,0.0073856944301136955,0.0008752637850930879,167.92197112681777,167.9219711268177,no
686.0,0.8227744976217345,0.7858725406265421,0.8236696485294194,0.7866528285573509,1.9258672796887357,0.008070609668009786,3360.7034509834225,18.88326161945341,13.0,0.07304494568869511,2315.32050366455,13.009420034007636,1.8633897900097343,0.010470092769856157,0.0010964058773649452,200.84318657040137,200.8431865704014,yes
710.0,0.8325952110085284,0.7946614225426375,0.8328164946547825,0.7953185367741438,1.9227259964516314,0.007200498222967844,1686.3641515876031,4.490608196881743,12.5,0.04681178074941698,2307.9211537105934,8.643031922755343,1.8544050668688485,0.006944640272869797,0.0009144961753260422,161.857716402268,161.85771640226804,yes
744.0,0.854340560624378,0.7983953176944181,0.8550315881212093,0.7992887390549288,1.9780045972060691,0.007818015904749284,2204.8987039675767,2.543302814772153,13.0,0.05138218935653586,2444.8881498207074,9.66336198997217,2.020935865549916,0.007987700717007728,-0.00015705007322666014,-26.526201951323362,-26.526201951323362,yes
775.0,0.8476011379025554,0.8198521125929827,0.8461315331049987,0.8205515480628299,1.868965911022103,0.0069762270537882184,2218.294995586851,2.460297578014338,11.5,0.042925668491561764,2384.339903536795,8.899946458297636,1.8622405812359002,0.0069511236384057,0.00034595258788895514,56.0950765730229,56.0950765730229,yes

File: CSVoutNewCodeData/Transmittance/MN1534Slow2.csv
λ (nm),TM,Tm,TM Corrected,Tm Corrected,n1,Δn1,d1 (nm),Δd1 (nm),m,Δm,d2 (nm),Δd2 (nm),n2,Δn2,κ,α1 (cm^-1),α2 (cm^-1),discarded
321.0,0.7045819763551755,0.7048333731001496,0.7183718586164134,0.7047792619343379,1.954278734604744,0.010044130502370963,663.6424156793987,3.366054785542473,29.0,0.1490472057086932,2381.6971026609363,12.240872344693212,1.9650156090503947,0.01009931330010094,0.001469750206164965,575.3715202865966,575.3715202865966,yes
327.0,0.7071556570865655,0.7034997504323308,0.7086149966832306,0.7040147472053364,1.9029260257863254,0.009935969474197481,822.0898558188958,4.963355613823654,27.5,0.16603085224082778,2362.808611092522,14.265422813878473,1.8982063448690165,0.011460393351547252,0.0017139292785623812,658.6504746549273,658.6504746549273,no
357.0,0.7207823594176762,0.713606759333142,0.7225800314233777,0.7138250910282808,1.904480031614406,0.009793090129420673,6775.296761895118,294.99129873554995,25.0,1.0884810994354066,2343.159248678071,102.01938220613393,1.8839579235981065,0.08202610367872451,0.0017485632943197665,615.4928403105597,615.4928403105597,yes
361.0,0.7227777666083757,0.7201816093925902,0.7254475564333327,0.720721319642858,1.881221404171161,0.009481716876498781,3085.272329816116,59.77038115716141,24.5,0.47463373790336755,2350.7334066020685,45.54030137101455,1.8669653619342805,0.03616835707228494,0.0017157794706219533,597.2609617823947,597.2609617823947,no
370.0,0.7251726250989798,0.7167252579660582,0.7359047748172032,0.7170277920560004,1.946525768058296,0.0097063967043779,2330.8595212688933,32.46802400197636,25.0,0.3482408925302922,2376.0281399272426,33.09720640501412,1.9525614334210069,0.027198469451790327,0.001523873302464095,517.555586164629,517.555586164629,no
375.0,0.7293857027999142,0.7235049910853063,0.7325844120077505,0.724049693969932,1.8934047657719926,0.009298393058443632,2609.713821646383,39.41889138130387,23.5,0.3549599729200349,2327.156918401149,35.15095986112101,1.8602105548132564,0.028097884602641558,0.0017354584458322143,581.5577070972633,581.5577070972633,no
385.0,0.7331538600401453,0.7203088212040444,0.7405935082407233,0.7207000754262749,1.9428514151135978,0.009608363374967222,2276.88778364156,28.52849658776469,24.0,0.30071043598437575,2377.948186907474,29.794743168050097,1.9504505561956869,0.02443836821331555,0.0015292937719699647,499.1603199170354,499.1603199170354,no
392.0,0.7369778493269541,0.7275168598788501,0.7406375907405814,0.7280676203173599,1.9041350947916265,0.009097865459604103,2783.6667034856264,41.0161593250918,23.5,0.34626262653237727,2418.9460152269526,35.64215322010691,1.9445400999647908,0.02865198137920596,0.0014831693559732681,475.4606074239922,475.4606074239922,no
402.0,0.7394777249312342,0.7243466614764192,0.7462286793222154,0.7248277074755712,1.9403612640374037,0.009499894693738674,3060.890452195156,47.07964073688993,23.0,0.3537636363862359,2382.5460163952666,36.64600620076217,1.9517170825308787,0.030019414448402566,0.0015179557961644355,474.5073410650981,474.5073410650981,no
410.0,0.744596096198077,0.7303298872467618,0.7485741010044963,0.7308849150763205,1.9179259955415064,0.008906538117432779,1896.0795693737596,17.449410625556393,22.5,0.20706501215278184,2404.9415935351085,22.13241156853679,1.9472842403577069,0.017920641550870628,0.0014745737652592692,451.95220566973273,451.95220566973273,no
421.0,0.7522918865313079,0.7287988106606341,0.7585627240109847,0.7293665349928553,1.9632990434595086,0.009382687390241916,3107.043851855247,44.2265429627932,22.0,0.3131542364941106,2358.7848297627465,33.57561192810198,1.9550944860913908,0.02782936913935432,0.0014579615598824295,435.18492406108845,435.1849240610884,no
429.0,0.7522152530344055,0.7410889176453053,0.7563793499815027,0.7416604189812643,1.8936773291496367,0.008724214139627682,2491.5900143737754,27.33210127878293,20.5,0.224879724586581,2322.069305215056,25.472502723303187,1.8564109758076806,0.020364350680933528,0.0016496736298916032,483.22634559331175,483.2263455933117,no
441.0,0.7665088031303471,0.733458872957907,0.7713644704466803,0.7341036810383977,1.9855996280268202,0.009262611867204782,2364.3184559165948,23.28639814280464,21.0,0.20683100441700744,2332.0411298633935,22.9684956776866,1.9548833983688587,0.019253833181083996,0.0013915537085748414,396.52561523214086,396.525615232141,no
451.0,0.7605205767592192,0.7458297192109002,0.7647498766928496,0.7464085558082553,1.9002845305835334,0.008534852158118597,2659.130711203473,28.054752367272336,20.5,0.21628211847803194,2432.662017503484,25.66542900910716,1.9516115386696127,0.020590179416079775,0.0013175394331157314,367.11061675310356,367.11061675310356,no
464.0,0.7766509954235752,0.7387459803388987,0.7805113907432067,0.7394616213407632,1.9910314489077774,0.009129515115464042,2141.9264778958905,17.263168870729938,20.0,0.16119291720683443,2330.4503816578945,18.782604771260836,1.9588940650969668,0.015787992442606737,0.0013204470630492364,357.61265454566376,357.61265454566376,no
476.0,0.7694134733440248,0.7491842563984145,0.7735674385623468,0.7497683116013648,1.916118876753269,0.008341977278662522,3402.0739416360407,41.12449893240095,19.5,0.23571731330335968,2422.0835441399404,29.278309006202367,1.9593162405420308,0.0236843466734465,0.0012667754175985473,334.4279282080452,334.4279282080453,no
489.0,0.7831360685234611,0.7444351757258393,0.7865012378064371,0.7452076420796417,1.9841572739113058,0.008989894104837413,1926.8345061210146,12.54281578290962,19.0,0.1236813535974301,2341.2962576512264,15.240773174679006,1.9612160300448187,0.012766623857522174,0.001263714938847875,324.7507213182952,324.75072131829523,no
503.0,0.7784099988868051,0.7482467192949644,0.7823488288963871,0.7488293136268434,1.9508807970789221,0.008156328285386531,2955.3042210141048,27.69666777754559,18.5,0.17337922446061024,2384.9483817599826,22.351378422061256,1.9642768020215329,0.018408907489754652,0.0012736487165035135,318.19367403749555,318.1936740374956,no
518.0,0.7881176338694823,0.7509393369297808,0.790702979987343,0.7517526163256867,1.967409776567986,0.00883467851476962,1667.3569788442803,8.370578887029538,18.0,0.09036482401685096,2369.613110356982,11.896092872523973,1.9681819248883747,0.009880800737538054,0.0011917383583332532,289.1086078409968,289.1086078409968,no
534.0,0.7880725471138625,0.7479255874687343,0.7916391049097463,0.7485076818333445,1.9807679785263683,0.0079665934402562,2691.2132972162726,20.331953704212665,17.5,0.13221144165412763,2358.9335301533897,17.821600159305156,1.9726147670615468,0.014902985267510186,0.0012568106773500798,295.75934014353726,295.75934014353726,no
551.0,0.787802900099123,0.7582370694666509,0.7898294581706482,0.7590661241022878,1.927515129651946,0.008665892945520677,1884.3300860693184,9.389233962125113,17.0,0.08470754595288839,2429.812315323152,12.107261079831177,1.9772586969572508,0.009852278349014972,0.0011422844458245053,260.51487646549214,260.51487646549214,no
569.0,0.7982166400860682,0.7491198719354397,0.8012498448087745,0.7497038267559689,2.0048791947201274,0.0077772021831130625,2024.229032234444,10.139335190173275,16.5,0.08264827150176089,2341.4128952818514,11.728104767695667,1.9817970829916889,0.009926794144029992,0.001202857322184891,265.6511582912298,265.6511582912299,no
589.0,0.7925293877790262,0.7664973186344678,0.7940996448552596,0.7673068521653237,1.9041582419593654,0.008481385868464105,1864.913979418232,8.020890422523227,15.0,0.06681208799960463,2319.9227368070124,10.333258802922249,1.8649600285702266,0.00830679156963861,0.0015164024637949697,323.5258974630723,323.5258974630722,no
609.0,0.8089784823255152,0.7590781459567779,0.8113017946944733,0.7596777293404087,1.9953920937418521,0.007586253345524693,2064.0180428257577,9.154147730993115,15.5,0.06874421002451064,2365.3245970065486,10.49047554017801,1.992562556840821,0.00883723476738331,0.0009870073300299403,203.6633810877725,203.6633810877725,no
633.0,0.797209973154662,0.7758961175385141,0.7983607993045891,0.776636470764413,1.8766914368955563,0.008279464632167262,3246.539514012611,20.701989801613596,14.0,0.08927285682852297,2361.070079442473,15.055676511726945,1.8706593970785905,0.011928507752166292,0.0014113611608008185,280.1846353449488,280.1846353449488,no
656.0,0.8206296758873213,0.7684672630152615,0.8220341108140987,0.7690817707512929,1.990474531578643,0.007390040091819312,1514.0319604513663,4.281207440290915,14.5,0.0538341885974271,2389.3799817815416,8.87105741863065,2.007866416724391,0.007454610990095242,0.0007301607565366497,139.86997979726246,139.86997979726243,no
686.0,0.8243827675489179,0.7869577704084874,0.8253150130186457,0.7875546249173846,1.9281726243522583,0.008052127043748046,3280.6622917612935,17.97546868381437,13.0,0.07122985303194072,2312.552280684898,12.670981467835741,1.8824803095403826,0.010314522752621826,0.0009875025271773113,180.89391747997644,180.89391747997644,yes
710.0,0.8329130569655347,0.7957656107724294,0.8331972588628055,0.7964245524033222,1.9198513155211292,0.0071939147423636385,1753.0753489757406,4.838431805145544,12.5,0.04683900964233593,2311.3769093079345,8.661008427371756,1.8734035374715066,0.007019869308449131,0.0008151618400224381,144.27641961133688,144.27641961133688,yes
745.0,0.8552174398845064,0.7989715807369241,0.8558890623541874,0.7993391578723599,1.980462566496834,0.007817040403611182,2186.7440137110684,2.49629531066763,13.0,0.051312015165578144,2445.1358394345807,9.651142098074297,2.044384592722427,0.008069345632772883,-0.0002766518126040966,-46.6645531317761,-46.6645531317761,yes
776.0,0.8465825252151908,0.8170957078940602,0.8454574825162916,0.8177904481603026,1.8769910260503502,0.006987371106074234,2205.5302620999205,2.4489160867724973,11.5,0.042810416568128104,2377.209021286129,8.849505084414895,1.8837468358755745,0.007012520587193616,0.0003095156959036124,50.12228022791346,50.122280227913464,yes

File: CSVoutNewCodeData/Transmittance/MN1534SlowCorrected.csv
λ (nm),TM,Tm,TM Corrected,Tm Corrected,n1,Δn1,d1 (nm),Δd1 (nm),m,Δm,d2 (nm),Δd2 (nm),n2,Δn2,κ,α1 (cm^-1),α2 (cm^-1),discarded
318.0,0.7516110201281142,0.7381720058495126,0.7572602113838944,0.7385183670457302,1.9738430142186998,0.009146209719328611,558.3080670398075,2.434236233925918,29.0,0.13437749605711116,2336.0520399972934,10.824580130825613,2.0147553290265607,0.009335785389045186,0.0008612765600629127,340.34969984940057,340.34969984940057,yes
328.0,0.7480727908502953,0.7468688117370333,0.7539485374873007,0.7474492623321899,1.908371540953264,0.0087758789073335,968.2088000265043,6.842098074705264,26.5,0.18726910866202215,2277.3343171053048,16.093372365650765,1.898964792875609,0.013419526194051954,0.0010949888252631233,419.51327429384713,419.513274293847,no
357.0,0.7627217481698338,0.7564906638879724,0.7649941874867527,0.7569673221041637,1.8962021402043294,0.00870756733148083,5574.843335731868,199.75257889240515,25.0,0.8957766472651089,2353.3883362873607,84.32441254369219,1.9498689342400841,0.06986588226079894,0.0009258658985036823,325.9040341678971,325.90403416789707,yes
360.0,0.7682505418165918,0.7624807601840604,0.7744029340841448,0.7630857309537283,1.9086438184117198,0.00831962636227683,2542.5101492011213,40.737049676771264,24.5,0.39254817424996097,2310.5411064437294,37.020354810774315,1.9269292997196126,0.030873982796477132,0.0008760734483853545,305.80732327250064,305.80732327250064,no
370.0,0.768452131466839,0.7606378220383504,0.7789502413042777,0.7611404840104864,1.9320667288237279,0.008612888030559743,2303.0944377064125,31.701621575366463,24.0,0.33035506723141295,2298.057273986153,31.63228605205555,1.940037662302739,0.026704219681728942,0.000866280586013772,294.2162945911705,294.2162945911705,no
375.0,0.7756547339666267,0.76660853408694,0.7816696637496346,0.7672200727389014,1.9144246258753044,0.00816620196611591,2423.828221069758,34.01794099083597,23.5,0.32981776775081034,2301.6053703265516,32.30256789295236,1.9252907543967217,0.027021068037719167,0.0008384317111049686,280.96116310870286,280.9611631087028,no
385.0,0.7755170335986825,0.7647783456373688,0.7838412781578756,0.7653060457949372,1.926810559675707,0.008519971532613083,2923.4952025741345,46.96409776516665,23.0,0.3694804245437929,2297.8387666430335,36.913323610106666,1.9345758445597696,0.03107773497217871,0.0008500848441181466,277.4670442815162,277.4670442815162,no
392.0,0.782994393646337,0.7701642933110545,0.7887759998210097,0.7707815181171849,1.9203480592863305,0.008020298141393802,2273.4643907124014,27.39402564707391,22.5,0.27111292333284437,2296.458695950625,27.67109468321358,1.9269292997196126,0.023218463800119767,0.0007990893599692252,256.16461865725387,256.16461865725387,no
402.0,0.7866178023321451,0.7688419578972673,0.7942569080969087,0.7693934564174199,1.943137186870566,0.008430307600133372,2051.442290113919,21.2558608321312,22.0,0.22795130068266184,2275.701391481091,23.57950418879355,1.932172644752863,0.02002005761431245,0.0007900130268346822,246.95513645214666,246.95513645214663,no
410.0,0.7898424724066694,0.7746666859060962,0.7953317141441882,0.7752911484183259,1.9183565521600459,0.007889193059699706,3477.1108754148477,58.43207631780062,21.5,0.36130272684584086,2297.5395241500905,38.60964163309411,1.9258369361710186,0.032363262162745515,0.0007576029929156603,232.2029265250223,232.2029265250223,no
420.0,0.789706996504687,0.7725776680647397,0.7966171033227308,0.7731504574277845,1.9277763261111778,0.008349183034727354,2201.57513931458,22.310664273959443,21.0,0.21281306342286122,2287.6097917936922,23.182535605130923,1.9269292997196126,0.0195274155844095,0.0007947250920487986,237.78119150514075,237.78119150514075,no
429.0,0.7962641371996506,0.7717817840120611,0.8014225474310271,0.7724016041183388,1.945566856268088,0.007770287675676955,2343.89938807275,24.200045522482316,20.5,0.21165624076501083,2260.138214131915,23.335236976219814,1.9213582456217837,0.01983743724054454,0.0008066887748014673,236.29720546849796,236.29720546849796,no
441.0,0.7967647733392751,0.7763872198404396,0.8020113361825345,0.7769812164874286,1.9240095783106446,0.008267708379116155,2828.025510997126,33.34237183146751,20.0,0.23579965387024684,2292.0883813230034,27.02368234779893,1.9269292997196126,0.02271846309531609,0.000763153274128664,217.46183397420484,217.46183397420484,no
451.0,0.8028582986705336,0.7745487439209993,0.807627205851394,0.7751730163005097,1.949132314372792,0.007651944455681726,2248.478111690633,20.130969953999774,19.5,0.17458649566654394,2256.003847237525,20.198349020484134,1.9213582456217837,0.017202215539647486,0.0007799214245079007,217.31223216064808,217.31223216064805,no
463.0,0.8068331598297996,0.7798846682993855,0.8113538525228617,0.7804977416380583,1.9381326822800038,0.008193997605538818,2954.84253385458,32.82844743437983,19.0,0.21109094447735255,2269.452468458269,25.213729737542902,1.9219044273960806,0.021352453724960217,0.0007100290430876786,192.7103261857142,192.71032618571417,no
475.0,0.8092688841487501,0.7789830129298342,0.8136167360057751,0.7796144536524494,1.9472285406348941,0.0075402829339989656,2078.7994244832003,15.453098752637947,18.5,0.1375228045365049,2256.4120791735195,16.7734117469183,1.9198289366537522,0.014271365383727568,0.0007314366030762042,193.50533547712644,193.50533547712644,no
489.0,0.8207270516951947,0.7835353744205795,0.8241637501308288,0.7841680080589373,1.9642239806730737,0.00811813823538018,2574.1363359716815,22.30280696254762,19.0,0.16461961488471313,2365.0561472160334,20.491296428180362,2.0298299459971565,0.01758683284165842,0.00025748210503444627,66.1680073298202,66.16800732982021,no
503.0,0.8159223780622198,0.7849552433897138,0.8197944600217628,0.7855964033627887,1.9410292457525733,0.007427683423095813,2139.466670648507,14.538843566599999,17.5,0.11892205001650165,2267.482578962149,15.408781523821876,1.923106027299534,0.013068554923745769,0.0006404506137631901,160.00277878214808,160.00277878214808,no
518.0,0.8317298440708388,0.787107384138616,0.8344320883423939,0.7877588498233923,1.9800954300862654,0.008044961455065005,1640.4973058817843,8.106418242047956,18.0,0.08894591160479358,2354.4319779561806,11.634283255043876,2.0370395454178762,0.01006590774123374,0.00011720576420428029,28.433418361586448,28.433418361586444,no
535.0,0.8226538667341246,0.7892643693261341,0.8260093441595614,0.7899125881031245,1.939483047527889,0.0073169585690338835,2622.3688037087045,19.30819382289076,16.5,0.1214875640783768,2275.7352819483885,16.755971872189562,1.9285678450425034,0.014199818766915041,0.0005585107603182106,131.18604123861982,131.18604123861982,no
551.0,0.8254083458859929,0.7906878131892304,0.8279108213220195,0.7913578876975338,1.938303625259373,0.007972624106542146,2134.774183034399,12.041337218487085,16.0,0.09024907506701325,2274.1535136994576,12.827515698235894,1.9260554088807373,0.010864044948706535,0.0005504168138994378,125.53070192078215,125.53070192078218,no
568.0,0.8288380472531272,0.7901447343193007,0.8316914234416207,0.7907943999812908,1.9508156812814348,0.0072178952999436795,2194.8985449562747,11.94288180514789,15.5,0.08433859888657405,2256.4920111306737,12.278024168871529,1.923433736364112,0.0104657875081366,0.0005508968326410668,121.87981988106066,121.87981988106066,no
588.0,0.8294458715872545,0.7942256496960046,0.8311658227219874,0.7949138799388598,1.9307424604282313,0.007902118155240164,2262.0790249851293,11.789750826603365,15.0,0.07817864028875518,2284.095414269741,11.904498251825956,1.9269292997196126,0.010042980838976168,0.0005107171983117029,109.14730600530662,109.14730600530662,no
608.0,0.8355169838212724,0.7947295290153703,0.8378020338077206,0.7953867558876794,1.9496940824004327,0.007113602082514777,2194.799307160546,10.354046412554759,14.5,0.06840428302133685,2260.867507261929,10.66572557520616,1.9260554088807373,0.009086237193369285,0.00045367905275857937,93.76807758117954,93.76807758117954,no
632.0,0.8367504010406713,0.797919876335069,0.8379659413768549,0.79862684872978,1.9355252866721915,0.007829501110788234,2594.084330602566,13.31470829902608,14.0,0.07185807877844352,2285.6844239975394,11.731777957305464,1.9330465355917383,0.00992178644549632,0.0004002072656105942,79.5752028832596,79.5752028832596,no
656.0,0.8425939459203573,0.7978521855856925,0.844250818373776,0.7985145873651346,1.9541731115603358,0.007005978845565811,2341.034546629862,10.04820874246814,13.5,0.05794481684117047,2265.9200322659253,9.725801573806528,1.9347943172694886,0.008304540914038368,0.00033872866226167427,64.88704127570574,64.88704127570573,no
684.0,0.851350956495346,0.8017411937055391,0.8522432906918687,0.8024673492787556,1.9629389393160295,0.007755438318297088,1761.2541748324243,5.270706831488116,13.0,0.05136211632389968,2264.971115988546,8.948746917667428,1.9426593348193644,0.007675314979438597,0.0001599019878618969,29.377012301832725,29.37701230183273,no
713.0,0.8499717947381726,0.7974676082775782,0.850948899399381,0.7981293716347603,1.9716885889833622,0.00689676363234705,1753.7708910376534,4.822215641693098,12.5,0.04372371270292197,2260.118572932312,7.905662012594433,1.9471380253685995,0.006810888289132115,0.00024265573752621364,42.76720798674704,42.76720798674704,yes
745.0,0.8461695667255305,0.8056429773416683,0.8468911620247519,0.8063885333905896,1.9264993447023506,0.007680893549381031,2071.1661852160037,2.3585180423606653,12.0,0.047843630388990865,2320.270708781698,9.250847849446119,1.9531460248858656,0.007787133042530509,0.00015204803688371085,25.64687225055656,25.64687225055656,yes
776.0,0.857126399372327,0.8151147695237493,0.857423144261937,0.81580614526516,1.9246675481295163,0.006793604616731947,2246.8784801630286,2.497352653930371,11.5,0.0405921807994032,2318.3224574739593,8.183109943052147,1.9496504615303654,0.006881788176528738,-0.00013196274240607727,-21.369751654149205,-21.36975165414921,yes

File: CSVoutNewCodeData/Transmittance/MN1534SlowCorrected2.csv
λ (nm),TM,Tm,TM Corrected,Tm Corrected,n1,Δn1,d1 (nm),Δd1 (nm),m,Δm,d2 (nm),Δd2 (nm),n2,Δn2,κ,α1 (cm^-1),α2 (cm^-1),discarded
321.0,0.7452781973762728,0.7382689460475506,0.7607070749175069,0.7386296319035068,1.9853981724101228,0.00914364879306147,575.5599532782022,2.5573099934662924,28.0,0.12895255458754135,2263.5258067879777,10.424551255719114,1.9764461736477477,0.0091024208248803,0.000947603340303923,370.9636999895269,370.96369998952684,yes
327.0,0.7441360927637573,0.7441334872889319,0.7516086231502762,0.7447096939974697,1.9112595643876964,0.008830607354853559,909.7870570086149,6.055288923060642,26.5,0.17637660947685646,2266.96053258892,15.088257077580472,1.9055289628109209,0.012682669347944948,0.0011220850355131698,431.20906474265644,431.20906474265644,no
357.0,0.7624153816761913,0.7555607690839846,0.7644267215177707,0.7560424346184416,1.8979268842266304,0.008728907293191866,5987.469687608941,230.40028992186788,24.0,0.9235298459328056,2257.199703320315,86.85797059362437,1.8840888758137406,0.07250051288349903,0.0011085308293047622,390.20193945340526,390.2019394534053,yes
361.0,0.7666556481147878,0.7617757979933653,0.7744346830118378,0.7623796506118964,1.911585726287058,0.008318992857391098,2804.1586123508314,49.3930905412958,24.5,0.43154859818976116,2313.3935031987794,40.748641770070776,1.9448907635544619,0.03425775031200581,0.000847589934727266,295.04513154524443,295.0451315452445,no
370.0,0.7670583092017483,0.7598136276352535,0.7790660326653288,0.7603212474674583,1.9361412077129174,0.008631477618523908,2255.7147591648018,30.41500287965911,24.0,0.3236047758902339,2293.22116708873,30.920721743437046,1.9526971542047173,0.02632925520699646,0.0008474669152715389,287.8265767759427,287.82657677594267,no
375.0,0.7738561370645766,0.7653369734510105,0.7813926551377623,0.7659464850877755,1.9188542681571423,0.008171998943615737,2361.5011124126645,32.296310467389304,23.5,0.3213901920241917,2296.292153667167,31.404501115350453,1.9378540170528233,0.0265024372193812,0.0008269585056116627,277.11645504567394,277.11645504567394,no
385.0,0.7753366451184314,0.7640254231966821,0.7836570176203483,0.7645576844836706,1.929294614708859,0.008536675191990068,2754.0424403982433,41.68949946497852,23.0,0.34816402014336856,2294.880194162639,34.738900615089506,1.9471996960003122,0.02947586409484408,0.0008315841687586598,271.42843796506804,271.42843796506816,no
392.0,0.7814927342282809,0.7694533286409124,0.7886387271358319,0.7700694144108985,1.9228442729793154,0.008023093254111234,2354.1765005943225,29.365983904725073,22.5,0.2806648684537921,2293.4774604326158,28.60882443262477,1.9395032545141448,0.024193352257507295,0.000779640447033467,249.92986743283694,249.92986743283694,no
402.0,0.7854703638478843,0.7681306733797922,0.793087199557555,0.7686860814154479,1.9415006223023172,0.00844584534141944,2009.1656702397106,20.393105067334705,22.0,0.22330080496937615,2277.6196665629686,23.117922952617864,1.9447808143903738,0.019739596424653155,0.0007766543881965529,242.77927565537968,242.7792756553797,no
410.0,0.7885989934677746,0.7732638795999054,0.7952768434947439,0.7738860825421467,1.924058860390613,0.007890282789241237,3222.456833163112,50.085141723168086,21.5,0.3341644598513098,2290.7303361318222,35.60375188086046,1.9384037628732638,0.03012770448345538,0.0007437859062189718,227.9680330557218,227.96803305572178,no
420.0,0.7886868802029281,0.7718834640302644,0.7949071501529704,0.7724593829965833,1.9239124884856096,0.008364142484686355,2273.6858030570106,23.789094517664424,21.0,0.21971856630290382,2292.2040510643455,23.982847036836482,1.9395032545141448,0.020292613067698282,0.0007845118822033467,234.72540626513668,234.72540626513668,no
430.0,0.7955639498726785,0.7704789932698672,0.8016992225416488,0.7710967225925209,1.951196110084995,0.007764954010261667,2432.14757302014,25.98816415190911,20.5,0.219048124802962,2258.8708419514055,24.13665473666065,1.9384037628732638,0.02071237606675092,0.0007781469270472121,227.40657389999944,227.40657389999944,no
441.0,0.7953092692966183,0.7756924089999753,0.8010463834356579,0.7762885971804718,1.9231290141691872,0.008282481133069331,2592.6392848760597,27.97965351862713,20.0,0.2158391541919777,2293.1378849302882,24.747447076446704,1.9395032545141448,0.020931037100346054,0.0007464423872620874,212.70003810889807,212.70003810889807,no
451.0,0.80206308783978,0.7733929994585511,0.8076274079778832,0.7740154102094475,1.9537706694331787,0.007651940622130964,2242.660026709273,20.02747036007164,19.5,0.1741394894323071,2250.6479746037517,20.098804573812995,1.9338958471456515,0.01727013515062578,0.000760448299645998,211.8863673261833,211.88636732618332,no
464.0,0.8051259890228224,0.7793267824573644,0.8096275713714334,0.7799418619208078,1.9339441571184346,0.008205721318755401,3318.1986637989685,41.282077505423274,19.0,0.23638110676141305,2279.2798767095187,28.35677367766385,1.93862366120144,0.024118631927824163,0.0006855993451863189,185.67878156407863,185.67878156407863,no
475.0,0.8086770856182899,0.7778054802720195,0.813604576139085,0.7784350134303349,1.9518397002480625,0.007540508517236875,2008.4401885121802,14.431766946493749,18.5,0.13293285507691144,2251.0813769397105,16.175279699841123,1.9323565588484182,0.013885063480773842,0.0007108829210465599,188.0677526166169,188.0677526166169,no
489.0,0.8199873587780069,0.782798556963191,0.82341786525023,0.7834313245593324,1.9644591771214475,0.008133425075187706,2605.730421716881,22.851029416833295,18.0,0.15785152833729707,2240.311252712746,19.64647528844175,1.935545084606973,0.016973819431719647,0.0005758787006434169,147.98988100615085,147.98988100615088,no
503.0,0.8155313947331889,0.7847467500110558,0.8197470588882719,0.7853875694300494,1.941673960914999,0.00742854314385679,2133.8679556841475,14.463401877752453,17.5,0.11861536801583278,2266.729682014144,15.363941452829675,1.9356550337710612,0.013119910524711637,0.0006061594799592201,151.4358782619241,151.43587826192407,no
518.0,0.8313067769258258,0.7863329233274556,0.8340062728530242,0.7869833827564494,1.9815645318038635,0.008060835767998565,1690.6075055899862,8.602707050871741,18.0,0.09159354043069412,2352.6864380016304,11.971715576658227,2.050332011914953,0.010433176001648815,8.71227810329325e-05,21.135466320723776,21.13546632072378,yes
535.0,0.8224565940431637,0.7890772957600978,0.8259062866820395,0.789725207288385,1.9398407290955377,0.007318786124383835,2586.1000468792545,18.780704549949103,16.5,0.11982584565825524,2275.3156657649606,16.523734775137118,1.9411524919754664,0.014096984175914531,0.0005218096374785786,122.56548214392942,122.56548214392942,no
551.0,0.8263805674497988,0.7898663162634564,0.8288889415260473,0.7905341833881081,1.9448440264667015,0.007989258968127758,2151.4049898250405,12.228034340721923,16.0,0.09093989759104425,2266.5056631858756,12.882237056227835,1.93862366120144,0.01101863982607714,0.0005099684665855941,116.30585758168817,116.30585758168817,no
568.0,0.8288112995020742,0.7902934819868901,0.8315218924204318,0.7909433922758297,1.949676585829426,0.007220840923693689,2104.071737040719,10.983455688184115,15.5,0.08091148232725828,2257.8103630081364,11.78598601837635,1.9359848812633256,0.010106026226204953,0.0005077652297596998,112.33743067333849,112.33743067333847,no
588.0,0.8308035438806692,0.7933496584871811,0.8325291302019809,0.794034446660125,1.9387866539104621,0.007919643651717935,2242.9445672138845,11.592915502667411,15.0,0.07752921542595968,2274.6185048804573,11.75662587178342,1.9395032545141448,0.010024544375905137,0.00046371119908418523,99.10147594763198,99.101475947632,no
608.0,0.8356673089006281,0.7964315297164626,0.8375463882067816,0.7970915746504131,1.9424959880158865,0.007117948321765364,2269.2585445303166,11.061224312346093,14.5,0.07067848347012168,2269.2453560753247,11.06116002682898,1.93862366120144,0.009449584854690534,0.00038606079983584526,79.7924850396902,79.7924850396902,no
632.0,0.8379159606189059,0.7969795343971251,0.8391348897110238,0.7976817329327741,1.9429796991931667,0.007848077035660907,2493.7704603057077,12.312855867389843,14.0,0.06912423773049504,2276.9151946554516,11.24214480053856,1.9456604077030786,0.009606592326062823,0.00035188237312532174,69.96652394545906,69.96652394545907,no
656.0,0.8429247770821273,0.7983124026373938,0.8438898318342282,0.7989755688103435,1.9513103307284083,0.007011977801334507,2377.559540494286,10.34653701988649,13.5,0.058748581219307344,2269.2443791588307,9.875176867812536,1.9474195943284882,0.008474676904109463,0.00028569928669821106,54.72870611139902,54.72870611139901,no
684.0,0.8511050377865804,0.8007272937756253,0.8519663692792626,0.8014472595676094,1.9657033855360535,0.007775204842422067,1723.6474842044674,5.045811914940377,13.0,0.05142060785733585,2261.7857977527783,8.946338504887473,1.9553359341428318,0.0077341970999166175,0.00012583712250473694,23.118653778348563,23.11865377834856,no
714.0,0.8506104191004983,0.7965813173589487,0.8505745115205837,0.7972416105901301,1.9736807513730537,0.006902851432919817,1862.0859574629806,5.408701409484722,12.5,0.04371813569720957,2261.0039627206784,7.907750244332095,1.9625925789726466,0.006864071094869013,0.0001936367279827317,34.079984431132495,34.079984431132495,no
746.0,0.8453152564827466,0.8046071501208836,0.8460353954425275,0.8053453150389631,1.9274796203866984,0.007700827496190123,2082.58811781656,2.3535909186526642,12.0,0.047943401827377996,2322.203541172595,9.277861458283153,1.968529833833404,0.00786483473605471,0.00011111115100138551,18.716674301225677,18.71667430122568,yes
777.0,0.8579196419634683,0.8105836740365591,0.8569044182261334,0.8112673846428178,1.939192067951859,0.006801846288580164,2239.415769790373,2.4930466384540697,11.5,0.04033702159337306,2303.9234090508426,8.08116593916187,1.9649015114184967,0.006892023886516457,-0.00012239228411348396,-19.794424742702493,-19.7944247427025,yes
