Repository: LP404/Summer-Project-Swanepoel-Code

#  Summer Project: 
Swanepoel Method Code that aims to interpret transmittance and reflectance data from a Spectrophotomer and apply the Swanepoel method to said data to obtain the refractive index and thickness of semiconductor samples.

## How to use:
- Put data (.txt) in the *Data* folder. *TransVSlowSam9.txt* is an example of how the txt should be formatted, if you are using a txt output from a Shimadzu UV-2700, you should be good to go.
- Run *code.py* **Note: Code.py is still unfinished, this message will be updated once I am happy with the code**
- A csv output can be found in *CSVout*
- Run *plotter.py* **Note: Also unfinished**

File: CSVout/1345Baseline.csv
λ (nm),TM,Tm,TM Corrected,Tm Corrected,n1,Δn1,d1 (nm),Δd1 (nm),m,Δm,d2 (nm),Δd2 (nm),n2,Δn2,κ,α1 (cm^-1),α2 (cm^-1),discarded
267.0,0.5969415922475053,0.551743327227257,0.5985253223121941,0.5969384130502453,2.011265757839665,0.014000455550447542,2840.772501517703,83.37489860856256,7.0,0.20544562788753148,464.63277980914984,13.636681883574278,1.9946032217351202,0.05854035875369499,0.013120310317522373,6175.081723797251,6175.081723797251,yes
282.0,0.611564699263232,0.5614898128682777,0.6127798258716377,0.5622400111073137,2.2841504314832095,0.013286770459962256,314.78943349571733,0.9918653544575126,7.5,0.043627064608441235,462.9730097563294,2.693087121147184,2.2571352669715243,0.013129624816287728,0.01293055992266908,5762.0641219659265,5762.064121965927,no
308.0,0.6368581959522186,0.5777813482965296,0.6374357514691307,0.5783329556670074,2.2659012041246407,0.014921077362271806,328.41597601030014,0.9002804920283459,7.0,0.046095364328231005,475.7488976296525,3.1328312521418726,2.3008906078442584,0.015151484406855141,0.011857226173626766,4837.736966106293,4837.736966106293,no
335.0,0.6447459152820199,0.5946994812412527,0.6451756273715539,0.5950448596328431,2.1813393922405733,0.011988899182655525,332.9680468173817,0.7666568939846775,5.5,0.030228650222502006,422.33226213080655,2.321188041750942,1.9663223306832311,0.010807139992530603,0.017368455546601325,6515.177593958641,6515.177593958641,no
372.0,0.6555550121413771,0.6019371056313659,0.6557821239785782,0.6021804946731041,2.17038290960042,0.013766221611074355,313.04239474649756,0.5545873810197619,5.0,0.031713808540836684,428.4958178975057,2.7178468658701433,1.9849983908118372,0.012590371784015104,0.01804397393084188,6095.356552978344,6095.356552978344,no
422.0,0.6601040132278124,0.6117084850753923,0.6602721969091192,0.6118141802298908,2.1141420480332775,0.011451056078355826,298.437732456135,0.4130248648938625,4.5,0.024373836375156433,449.1183555444116,2.4326082913597378,2.0266193248127307,0.010976997292825669,0.018362580368925945,5468.032946727005,5468.032946727005,no
491.0,0.6663816347270931,0.6191718074789976,0.6664684975532659,0.6193545501624286,2.080433240626856,0.013017998176240948,538.2065500733786,0.9826858383026106,4.0,0.02502939853492918,472.01706876405865,2.9535758323461736,2.0959875481475527,0.013115326916708539,0.018569362110715384,4752.535363655568,4752.535363655568,no
565.0,0.6287823927948922,0.6271759503466323,0.6412819468093992,0.6274413237132663,1.8839495117053542,0.012144499110208372,11829.213921707793,364.9499694371795,3.5,0.10798053881552595,524.8282896418928,16.191783286046427,2.1103947945324775,0.06510901915059945,0.02012634202777512,4476.372974024341,4476.372974024341,yes
568.0,0.6272475224159352,0.6269484276786867,0.6402537853705444,0.6271569708925526,1.879014175179823,0.01269809292738469,642.3443303780693,0.9407611211878786,3.0,0.020273545184143392,453.4292562845956,3.0642061716994275,1.8185146548082638,0.012289246340760753,0.028740534473111447,6358.524785983882,6358.524785983882,no
576.0,0.6300550186629805,0.6263361015723367,0.6424426569517941,0.6263916992072761,1.8962816711084673,0.012100892849249815,604.9582500776476,0.7987800322886465,3.5,0.02233482800454266,531.5665997081413,3.392128164983118,2.1514821268154107,0.013729423787791382,0.019554283511708903,4266.082876846994,4266.082876846994,no
736.0,0.6860579176158885,0.6702222163924844,0.686105459391735,0.6710394908339257,1.8618774785301422,0.011093746671111647,7870.969037306672,91.79309562342216,2.0,0.02332447127878231,395.29991016435446,4.610080700566856,1.5709234576747442,0.018320479534849984,0.037840370138807776,6460.816784630277,6460.816784630278,yes
775.0,0.681440580078996,0.6809262806522803,0.7077175734169283,0.6819293322470514,1.910880580986058,0.009973642951870785,532.4651205509186,0.6300874037428099,2.5,0.013048490642366774,506.96522307014226,2.6460523876944544,2.067706657095664,0.010792180386508903,0.018944815304402313,3071.8396172348794,3071.839617234879,yes
779.0,0.680964394935376,0.6809262806522803,0.7099464266334824,0.6819293322470514,1.9211699988398352,0.010742649776748263,690.7944321625836,0.8663505717641101,2.0,0.011183445278903567,405.4820762714523,2.2673433057789945,1.6627029531638937,0.009297373745889882,0.033763978625444384,5446.606788480559,5446.606788480558,yes

File: CSVout/2.csv
λ (nm),TM,Tm,TM Corrected,Tm Corrected,n1,Δn1,d1 (nm),Δd1 (nm),m,Δm,d2 (nm),Δd2 (nm),n2,Δn2,κ,α1 (cm^-1),α2 (cm^-1),discarded
274.0,0.7135401511033649,0.6896232256036177,0.7339057329928294,0.7026300268034048,2.1236429929801783,0.010101963187767654,1200.1891723423075,15.435184784910568,12.0,0.1543275191005467,774.1414189834801,9.95594371872478,2.1554859587614343,0.027720900039309625,0.0023742936425867472,1088.914374454814,1088.9143744548137,yes
279.0,0.718085560523142,0.6976921886922164,0.7186523793361523,0.7044295504937684,2.0309046846509973,0.009656427859936994,713.5956931784219,5.267595734820766,11.5,0.08489029786687981,789.9189027060046,5.83099573403405,2.103368825634447,0.015526574446262383,0.002922719451194826,1316.4149041401658,1316.414904140166,no
291.0,0.7588750611010757,0.7258228266604706,0.764098565485304,0.7180156436803882,2.134170976083399,0.009674605496321726,888.358952360567,7.457596185971895,11.0,0.09234280560544753,749.9399148128307,6.295595979029736,2.09845211496209,0.017616086884025862,0.0021452808457776097,926.4052982792903,926.4052982792903,no
300.0,0.7462658980886321,0.7310173794463316,0.7478382903465481,0.735433796050072,1.9735654157495581,0.008918148747235828,1110.2829913811831,10.80125245316819,10.5,0.10214796735486414,798.0480339952737,7.763712811825021,2.06501848239006,0.020089280050130567,0.002260248148219505,946.7705303648441,946.7705303648443,yes
313.0,0.7811344344556046,0.7365912032712446,0.7847449137733103,0.7320239256022291,2.1193497081348527,0.009309066609295603,653.2347836980288,3.487330915497783,10.0,0.05338556675986614,738.4340554996411,3.942172056763478,2.051907253930441,0.010954223168975714,0.0019974535008162758,801.9406062685784,801.9406062685783,no
326.0,0.7676300451001303,0.7409261548717939,0.7689014130042595,0.7435371968074567,1.997798333583012,0.00843736404166293,877.8118200610731,5.692284019091734,9.5,0.061603975869918365,775.1032594079682,5.026257104133005,2.030273726972069,0.013165571966917533,0.0022252024284104364,857.7520983858153,857.7520983858151,no
342.0,0.786339953125294,0.7463677838308767,0.7886111396152153,0.7454168313668935,2.0539370024608954,0.008978982087936505,712.7399082163255,3.4305164496169356,9.0,0.04331825353208871,749.2926989270212,3.6064501224293015,2.0178180599354305,0.009712039366878927,0.002061688061933266,757.5419964167634,757.5419964167633,no
359.0,0.7849853755599067,0.7531527679121813,0.7860636329226436,0.7548101502111259,1.9955437127912714,0.00807431629189449,861.0049551862134,4.47501388706017,8.5,0.04417816391287188,764.5785908973418,3.973844507404162,2.0004456822264345,0.010397178499787793,0.0021032145248501707,736.2053816370634,736.2053816370634,no
379.0,0.7945535834026384,0.7568257070033849,0.7959851375906156,0.7579580715111103,2.010271172701712,0.008685860337581702,708.441533706678,2.7240404008149364,8.0,0.03456592505739733,754.1271150809797,3.2583876679550494,1.9876622344783057,0.008588172979549504,0.0020638087827063198,684.2898691466245,684.2898691466245,no
401.0,0.8001417153492975,0.7625711006303348,0.8010761546161592,0.7635015241239613,1.9961382342635692,0.0077760052661164595,766.6170717479291,2.820247162690307,7.5,0.0292164332583857,753.3295912017712,2.9346138297218043,1.9716009796152718,0.007680419791079661,0.0020738811710673,649.9042245828656,649.9042245828656,no
429.0,0.8053995573956189,0.7685288154621879,0.8061981642864198,0.7705612805670791,1.9727011722899848,0.00840575975484108,715.5353486236966,2.142115067360158,7.0,0.029827284086612844,761.1391026127911,3.2432446061516123,1.9686509532118575,0.008388501606975891,0.0019536298338979343,572.2619239167924,572.2619239167923,no
458.0,0.8147040804578976,0.7736242344501353,0.8155154831600558,0.7741419632184126,1.981163606023063,0.007504705568313238,762.6158481909077,2.114894788947487,6.5,0.024622189730184346,751.3261375661834,2.8460453397540233,1.9516063562143522,0.007392741843283618,0.0019400324794376779,532.2962257752838,532.2962257752838,no
497.0,0.8154603819592606,0.7814004878948796,0.8158975783001845,0.7832479191033188,1.9380979863363572,0.008137446742689469,755.8799578773526,1.7493915490955447,6.0,0.025192059844420724,769.3109484203534,3.2300879085956016,1.954884163329257,0.008207926471916831,0.0017703792249661916,447.6306130560788,447.6306130560788,no
536.0,0.8289580943780184,0.7859743028048561,0.8296592984959182,0.7862424258971606,1.9671449973418478,0.00725269217995712,732.1726262278452,1.4135073756539953,5.5,0.020278020706997312,749.3092791796122,2.762638014390801,1.9325950749479042,0.007125309626915386,0.0016654161334258716,390.45217089109224,390.4521708910923,no
593.0,0.8295890279204889,0.7957803227384908,0.8298084851766261,0.796429097086798,1.9202009133540379,0.007872148413276792,816.6639408766548,1.3958031279879268,5.0,0.020498241508297217,772.0546270392609,3.165152440529821,1.9437396191385805,0.007968648828469654,0.001336852377868487,283.29481343984384,283.29481343984384,no
648.0,0.8435836522955643,0.8037948096232015,0.8441793076078843,0.803916049273413,1.9356716282016666,0.007007055582476067,931.948929346922,1.204153685360979,4.5,0.016289823987572127,753.2269310340376,2.7266520287208005,1.911617109412513,0.006919979165324721,0.0010342742370595558,200.57212005824005,200.57212005824005,yes
739.0,0.8558328630968904,0.8125090101023763,0.8559213125461788,0.8108656819917093,1.9405148980686873,0.007596195949453745,878.1077250855695,1.0864261080940525,4.0,0.015658103850712857,761.6535185949828,2.981512473105274,1.9378395663317518,0.007585723293910734,5.151911378173075e-05,8.76059915432433,8.760599154324328,yes

File: CSVout/3.csv
λ (nm),TM,Tm,TM Corrected,Tm Corrected,n1,Δn1,d1 (nm),Δd1 (nm),m,Δm,d2 (nm),Δd2 (nm),n2,Δn2,κ,α1 (cm^-1),α2 (cm^-1),discarded
305.0,0.7527892695486337,0.737702158542745,0.7616438271165644,0.7377636043733052,2.015685094238372,0.0091640529258471,711.4942574844887,4.3344335373604705,10.0,0.060920147868585794,756.5665908623599,4.609014858776682,2.0580759368363313,0.012537829039684754,0.0021589694126807318,889.5216322888992,889.5216322888992,yes
313.0,0.757626212850913,0.7457434762956989,0.7619090277446898,0.7458222933779605,1.971109250710797,0.008592295081374149,816.0699904566106,5.338588457278369,9.5,0.062147353704021586,754.2707231797865,4.934308360214984,2.0064553436665022,0.013125883150964874,0.0023665615271961813,950.1306464035483,950.1306464035483,no
333.0,0.7738028563034223,0.7560358372419916,0.776141804976951,0.7561138129662451,1.9667170566296346,0.008725931384666341,886.7870896394649,5.565573030208404,9.0,0.056484987047161976,761.9296303699025,4.781953922476984,2.022312650065077,0.012692255982693077,0.0019376597615328676,731.2117323709559,731.2117323709559,no
345.0,0.7814741327889624,0.7638193234559533,0.7850380971424069,0.7639020076904891,1.9612494790336115,0.008094733775666517,843.3257670976678,4.63709698807506,8.5,0.04673795813720608,747.610141226134,4.110796645126798,1.9787894048434562,0.010880538395990635,0.0019641745950756233,715.4361134211345,715.4361134211345,no
367.0,0.7917273757992361,0.768727992120239,0.7932189456685756,0.768812370637349,1.9605962189738415,0.008441534634625283,781.6526823979121,3.517359959014755,8.0,0.03599921078220457,748.7518265073153,3.3693093532496885,1.9811511313283505,0.008914984646011542,0.0018153384732078736,621.5862682516367,621.5862682516367,no
386.0,0.7993950594602512,0.7735593774865733,0.8019795354184701,0.7736441839081291,1.9654696958841402,0.007757878856948897,770.890773167975,3.074127835499156,7.5,0.029908204338074028,736.4651833763642,2.936846825639661,1.9534851925053047,0.007790031241180071,0.0018308657121760784,596.0450021846437,596.0450021846437,no
414.0,0.8067340740066498,0.7800579172765496,0.8076268310247064,0.7801459619465341,1.9468572472751444,0.008199765499743718,782.8249344237936,2.743700250111622,7.0,0.0294825717594558,744.2764496616513,3.1347405480032324,1.9555095294923568,0.008236207147079722,0.0016722567571432357,507.5893278412637,507.5893278412637,no
440.0,0.8147964523407333,0.7830920745038868,0.8163637752366987,0.7831789839706033,1.9550476381256505,0.0074885593358830415,762.5066105797523,2.282033558101224,6.5,0.02489741668387489,731.4399772738909,2.8016870605280064,1.9298679276563633,0.007392111683031785,0.0017469771142210545,498.93549709330557,498.93549709330557,no
476.0,0.8209014162634133,0.7901463325884575,0.8213806192040165,0.7902365739885941,1.934388472120843,0.007993481128298906,747.4212800922477,1.8578476844486143,6.0,0.02479382371277762,738.217798844901,3.0505403276992014,1.927168811673627,0.00796364729689984,0.001588368101484503,419.32819822017495,419.32819822017495,no
515.0,0.8293442717322482,0.7918222318981116,0.8298543994808131,0.7919110899546491,1.9505924043370484,0.007248823500714091,739.4291884435544,1.5502231269952567,5.5,0.020439190250757536,726.0614759142076,2.698201570901145,1.911311505275052,0.007102847179050646,0.001611094868507641,393.1187419914422,393.1187419914422,no
568.0,0.8353574287719547,0.8004404227585236,0.8355967367396517,0.8005322035329223,1.9282887486106408,0.007791142815076063,773.7097993705526,1.3709784945498917,5.0,0.02020222028648378,736.4042345956382,2.975400113440113,1.9163723477426824,0.007742995264004755,0.0012382327057405282,273.9452656189476,273.9452656189476,no
623.0,0.8437642582950927,0.8028951507261194,0.8431641652003206,0.8029865113586392,1.9383777751346594,0.007023583487282876,717.5550001847981,0.9907759505294605,4.5,0.016305451959991266,723.1562484782514,2.620308770917697,1.8917429144002147,0.0068546051580903496,0.0013192945151081056,266.11145788667307,266.11145788667307,no
706.0,0.8552183279563199,0.8109730293943583,0.8553232292992827,0.8110658822726841,1.9405380239344139,0.007592055722027648,906.6967210556885,1.0760977076209348,4.0,0.015649383064671642,727.6332556149504,2.8467528869281242,1.9055758838117376,0.007455271741142526,0.000469892127259166,83.63794079190234,83.63794079190234,yes
790.0,0.8589698122570227,0.8201404882704674,0.8571533937450379,0.8202358157110144,1.907494577025246,0.006798016387473559,901.3826715067337,1.0110464359952325,3.5,0.012473460025906302,724.7727027124871,2.5829780957577944,1.8657639230663792,0.006649294774899029,0.000588288427495237,93.5778532663761,93.5778532663761,yes

File: CSVout/ItalySlowCustom13_2_Corrected.csv
λ (nm),TM,Tm,TM Corrected,Tm Corrected,n1,Δn1,d1 (nm),Δd1 (nm),m,Δm,d2 (nm),Δd2 (nm),n2,Δn2,κ,α1 (cm^-1),α2 (cm^-1),discarded
288.0,0.6726848712681734,0.6473345675654137,0.6782713519599398,0.6726730516354962,1.9585739604551529,0.011024272891089334,10442.283516328269,1023.2464791767114,9.0,0.8819161343579917,661.7059279695635,64.84101489740945,2.048233183744358,0.20070776574128738,0.005838260870454421,2547.4218694944943,2547.421869494494,yes
297.0,0.6864655529161758,0.6536117802868546,0.6907606833568701,0.6561396404012318,2.098894399613369,0.010454591366702331,692.4656237679762,4.256697469942172,9.5,0.058398026669408167,672.1395798949533,4.131750011817925,2.2295871635550566,0.013705630593585085,0.004962469233719911,2099.670961389878,2099.670961389878,no
314.0,0.7124074569497769,0.6683627419745927,0.7142716420176103,0.6688394020754752,2.1203546396175508,0.011153295476255204,644.9211611459398,3.3071610180084203,9.0,0.04734097655682842,666.3979570204649,3.5053255623137978,2.233143123943502,0.011746575142072432,0.0043851658565008,1754.9560305166503,1754.9560305166506,no
330.0,0.7264063846506549,0.6822460000336402,0.727959590854846,0.683605998878233,2.0938259120934104,0.009414549738614063,602.7466288628434,2.602460963342427,8.5,0.03821887594189326,669.8264606906972,3.011766400439435,2.2165486421307583,0.009966352655619695,0.0039796954671344024,1515.4644900695805,1515.4644900695805,no
351.0,0.7447395621265862,0.6943980242163711,0.7458855063732732,0.695436508212278,2.0980790600953965,0.010318017849549947,527.4811452713769,1.7647061457174742,8.0,0.03934272276310046,669.1835530431166,3.2909378756252337,2.2189192823897215,0.01091229077009458,0.003429748068942216,1227.9055654760848,1227.9055654760848,no
374.0,0.7534692703613991,0.7076831581706602,0.7544236979039072,0.7083701478172424,2.0627562534487245,0.008767284207345696,585.5405979865552,1.9047895393289516,7.5,0.03187707294313494,679.915524510062,2.889828902663613,2.2165486421307583,0.009420944366294516,0.003019518452448946,1014.5558275499924,1014.5558275499924,no
405.0,0.765235398851799,0.7205350086741789,0.7659316951843268,0.7210381048336099,2.0369604760796367,0.009600232689709247,561.9855218806549,1.4709628932352812,6.0,0.028278111831171095,596.4769637250922,2.811207047489257,1.920218609760336,0.009050026097849778,0.005866278473140188,1820.193319025103,1820.1933190251025,no
432.0,0.7749770280231376,0.7317130527291413,0.7755327160307023,0.7320562054236033,2.013759056046945,0.008298345443185499,531.8291523747795,1.1592840332577572,5.5,0.022664528708372076,589.9414810489151,2.431044660635032,1.877547085098995,0.007737039965735724,0.006035833206694968,1755.7527093005774,1755.7527093005774,no
484.0,0.7937175862883553,0.7470479014728713,0.7940027775997104,0.7473170109317596,2.003677431573925,0.008939037037533397,609.6956074297764,1.2097451414641032,5.0,0.02230657713829621,603.889618624652,2.694142072173416,1.9123164755637914,0.00853144699499969,0.0049925716677990785,1296.2501218246384,1296.2501218246384,no
526.0,0.7970174494301847,0.759444406748199,0.7972467655456764,0.759653660555706,1.9574183965280798,0.007854656946490466,730.0615901965646,1.4092912121160412,4.5,0.018057435406707668,604.6229064257302,2.426208684044106,1.870435164322105,0.007505613813818012,0.00525972388118228,1256.5710954397753,1256.571095439775,no
589.0,0.8019711744229929,0.7620848867010793,0.8021166111949088,0.7622260854516724,1.9553316007898338,0.008594905321172897,785.4968308620479,1.2478541168540949,4.0,0.017582501745895342,602.4553582237204,2.648168096948142,1.861742816705906,0.008183524081284926,0.0057626134573071155,1229.459022271899,1229.459022271899,no
659.0,0.8206525558463077,0.7650205235111885,0.8207631309408104,0.7650860599073022,2.0010232031938076,0.007413001717106495,744.3188958915835,0.9166876144846772,3.5,0.012966119517485575,576.3301485756449,2.1350758822748657,1.8226272524330103,0.006752115083106504,0.006224961236931788,1187.028375770934,1187.0283757709337,no
778.0,0.8524109042659428,0.7650205235111885,0.8524622145088431,0.7650860599073022,2.087536013287386,0.008533412923410666,850.051873043457,1.021918876855782,3.0,0.012263375868623961,559.0322718132394,2.2852076239788373,1.8443581214735079,0.007539352293326279,0.005366220240880841,866.7597987812904,866.7597987812906,yes

File: CSVout/ItalySlowCustom13_3_Corrected.csv
λ (nm),TM,Tm,TM Corrected,Tm Corrected,n1,Δn1,d1 (nm),Δd1 (nm),m,Δm,d2 (nm),Δd2 (nm),n2,Δn2,κ,α1 (cm^-1),α2 (cm^-1),discarded
287.0,0.6542941657961497,0.6473910617685719,0.671418200011945,0.6542941657961497,2.0281280720973447,0.011652955358138596,1785.7740656185115,30.618748208620598,13.0,0.22289702509158316,919.8137068685379,15.771056838419891,2.0313095903837195,0.034828681902810264,0.004713757119069588,2063.930973669074,2063.930973669074,yes
292.0,0.6655310122084949,0.6505924079270295,0.6792773152243511,0.654090511077875,2.061704750978271,0.010811049232821892,768.6538203562134,5.437516631252658,13.5,0.09550004511509809,956.0049755256024,6.762853206885428,2.1461866537905716,0.015182290537957112,0.004020760215192491,1730.3548977938149,1730.3548977938144,no
309.0,0.7039348527583166,0.6667945519898294,0.706137182877996,0.6674007402957877,2.0970772317748283,0.011201099333121314,662.8207380799536,3.6429227075544848,13.0,0.07144917543677652,957.7615786234719,5.263944235205575,2.18701973320059,0.01202005820008778,0.00338363157542698,1376.0507572577164,1376.050757257716,no
322.0,0.7145905331208668,0.6791508287192738,0.7165670701437888,0.68095257031361,2.064066632393728,0.009716100702021982,677.816404958961,3.4868591282488177,11.5,0.0591589104092121,897.0156151658673,4.6144753402836365,2.0160652407373125,0.010371149822252634,0.004200857563463819,1639.4264919447269,1639.4264919447266,no
341.0,0.730204634853972,0.6918836041485359,0.7318503101896578,0.6933555745519421,2.0570163232988463,0.010379507125703565,692.5522929533752,3.2292930811005207,11.0,0.05550494524012183,911.7574706418723,4.600640770931737,2.0421984115597245,0.010304737363916936,0.0037227966915416525,1371.9074178247088,1371.907417824709,no
358.0,0.7389184366029055,0.7032760874273494,0.7402883451902308,0.7044529993967655,2.0307485356491557,0.009104833120325272,715.9306594498729,3.097320746055202,10.5,0.04707660553986578,925.5207954140875,4.149559752823982,2.0465539400301265,0.009175696433414893,0.003449831113295756,1210.9457074475358,1210.9457074475356,no
382.0,0.7512450277695356,0.7123647817390912,0.7522248352204878,0.7132525406457596,2.028549418120797,0.009810112191499236,661.9790517281017,2.311936052848674,10.0,0.048360232705531546,941.5595119045123,4.553403710180891,2.0797648446169417,0.010057791185845896,0.0030182555189408305,992.893127221085,992.893127221085,no
406.0,0.7618559195037565,0.7214686365084005,0.7626563414968244,0.7220667600286135,2.0194806559235285,0.008580210913559165,658.7995020416745,2.022182415085412,9.5,0.04036285440007636,954.9484885350772,4.057310189717295,2.0999091637925504,0.008921929245425769,0.0026476716022080064,819.4980940507379,819.498094050738,no
441.0,0.7773518923366347,0.7340650288793005,0.7778903427394143,0.7345276568341145,2.0087672954479117,0.00925191316685056,727.4940043787426,2.05557901538255,8.0,0.036846132203830345,878.1504975700365,4.04455616604062,1.9207880554472696,0.00884670132831854,0.0037520189528597223,1069.144233871544,1069.1442338715437,no
473.0,0.7886447527833689,0.7455679594338802,0.7890553105242841,0.7459068538598118,1.993758398496055,0.008017368309489712,627.1995892940237,1.3143846323060004,7.5,0.03015925217746077,889.6514248356204,3.5774962228873015,1.9314046560938742,0.007766629343980939,0.003330744517667422,884.8915439905668,884.8915439905667,no
522.0,0.8059369453424304,0.7520680961412459,0.8061516674448661,0.7523274957736772,2.018958710463368,0.008821270034183102,491.79335578739807,0.7125418394270155,7.0,0.030584523556259263,904.921923628982,3.9538008414008634,1.9893876288561005,0.008692067542468596,0.002536144138450979,610.538834774131,610.538834774131,no
583.0,0.8100068450877137,0.7601541495156882,0.8103395832692741,0.7603146590520843,1.9926588073809917,0.007603842123955177,677.0038534505961,1.1124926173383913,6.5,0.024803530650924284,950.8652424497719,3.6284331055386874,2.063159392323534,0.007872867265421399,0.0017000393387032156,366.43781113438575,366.43781113438575,no
642.0,0.8139459313941523,0.8000025655965716,0.814392892419103,0.8028140361624967,1.8303739801402512,0.007748144122874239,2541.046617885669,12.862183728738842,5.0,0.025308830696386612,876.8699825360378,4.438510786149614,1.747655798748791,0.008846224945218294,0.003414369534725636,668.3213861018603,668.3213861018603,no
660.0,0.812919140423177,0.8121420864561832,0.8134722892857404,0.815761152401826,1.768398325226896,0.007546574365486729,5564.810847868783,54.94506337268706,4.5,0.04443148059053704,839.7429350706186,8.291338204584621,1.616989944636732,0.015965612742271224,0.004234294461686652,806.2077802406505,806.2077802406504,yes
669.0,0.81240745435662,0.8102409261451904,0.8130135203546863,0.8133884098255273,1.775713653992187,0.007548256698672832,2205.913188367386,7.899616441723398,5.0,0.021254149512514937,941.8748322624313,4.003749701396129,1.8211553416868245,0.007741421583545399,0.002409691769783563,452.6319857320077,452.63198573200765,no
726.0,0.8241283897898631,0.7982311573513574,0.8245281770014007,0.7983996213557375,1.8800068300506358,0.007346260562899973,894.6361066647386,1.068577713193957,4.5,0.01758407044306296,868.8798220780951,3.395209777328275,1.7786889391004053,0.006950353689208545,0.003462187543935077,599.2717880648224,599.2717880648225,no
792.0,0.8376911277745243,0.7982311573513574,0.8378522219952662,0.7983996213557375,1.9226726648247336,0.0078359561689342,970.0300938301793,1.1469383570719387,5.0,0.020377769737649307,1029.816482141796,4.197072629024311,2.155986592848976,0.0087868396693071,-0.0013718914262861525,-217.67293062340406,-217.67293062340403,yes

File: CSVout/ItalySlowCustom13_5_Corrected.csv
λ (nm),TM,Tm,TM Corrected,Tm Corrected,n1,Δn1,d1 (nm),Δd1 (nm),m,Δm,d2 (nm),Δd2 (nm),n2,Δn2,κ,α1 (cm^-1),α2 (cm^-1),discarded
307.0,0.7953862089672855,0.7858459615860202,0.801712601181439,0.7953837253535447,1.9245610328710574,0.007883051239908572,1244.1199506056544,12.87652051382571,12.0,0.12419883315164824,957.1013693715429,9.905906106982526,1.888032995744696,0.019540957918608506,0.0008499142877705455,347.89374366657285,347.8937436665729,yes
317.0,0.804038249832341,0.7876039062885092,0.808986448979013,0.7907688038048404,1.9619964954790337,0.007620474742870014,824.5015146529743,5.304540229476969,12.5,0.08042041365608657,1009.8132206481162,6.496767753592522,2.0307629602709985,0.013065183784196207,0.00026918619527623825,106.70957394670253,106.7095739467025,no
335.0,0.8196119233894407,0.7975669599769735,0.8220793750146459,0.7987604126827761,1.9654577088948695,0.00781814829093577,903.9159552439356,5.698992709204621,11.0,0.06935259792414357,937.4406743333054,5.910358742252341,1.8885454911289916,0.011906866918883928,0.0006440368987928007,241.58824953889143,241.5882495388914,no
350.0,0.8291229852018847,0.8058695047173603,0.8312922089692826,0.8079900782965714,1.9539927289586723,0.0072182769624892906,887.3917784697477,5.000681607440869,10.5,0.05917020886611602,940.3822095997492,5.299296357713986,1.8834205372860364,0.010613560626090212,0.0004050467649252693,145.42765040566147,145.42765040566147,no
370.0,0.8418044009518101,0.8119109341489513,0.8435759875754647,0.8135774390248666,1.9661389913095306,0.007537361869290269,814.3532104527956,3.7524589964910686,10.0,0.046079010290935446,940.9304266774257,4.335714281392337,1.8962329218934244,0.00873765363219377,8.345661881864187e-05,28.344508170171785,28.344508170171782,no
390.0,0.8485209626076013,0.8179644585343593,0.8499374978184,0.8191759856605257,1.9575610781738937,0.006906398360869487,792.0769172344021,3.1657779046099086,9.5,0.037969658551347436,946.330625723362,3.782300077410423,1.898795398814902,0.0075891171528285695,-0.0001117854358417092,-36.01890297627147,-36.01890297627147,no
417.0,0.8575725526911802,0.8217942834047688,0.8585106020319062,0.8226977620263811,1.9598603729696698,0.0073728305145267774,690.3815617974357,2.1001664944281635,9.0,0.03385724592726785,957.4661674273467,3.6019074997362543,1.9233951772610869,0.007235651503538839,-0.00043101110878143636,-129.88597918113686,-129.88597918113686,no
446.0,0.8646624254136677,0.8259019194056744,0.8654762274384047,0.8264750040353555,1.9571084572437147,0.006662214280273467,743.401876123955,2.146095101263253,8.5,0.02893494286059007,968.5206729265884,3.2969518035801273,1.9428700018643166,0.006613744998764532,-0.000742213921017566,-209.12410777227444,-209.12410777227447,no
486.0,0.8744415602033057,0.8378931341228811,0.8750839866197818,0.8395721727664659,1.9321745432891086,0.007081169379281558,1751.1478730378933,10.401854117261566,8.0,0.047520163327915504,1006.1202838801307,5.976375027189065,1.9925820541409822,0.011835978082131606,-0.001566506153715965,-405.0472612606814,-405.0472612606814,no
515.0,0.8508786457760958,0.8465764275387895,0.8811776612051405,0.8490563294338218,1.9135091942084026,0.006428375441732351,10237.218638254815,329.6335846254166,7.5,0.2414964427400449,1009.2713459884558,32.49805864208922,1.9795134218414463,0.0637393932974511,-0.0019001084293933939,-463.640130703404,-463.640130703404,yes
520.0,0.8468160743231287,0.8465687502552273,0.8822282947543403,0.8482411337942103,1.918873207590953,0.006937836643523824,1563.3971475022997,7.066366262591569,7.0,0.031639154463832884,948.4732981836339,4.2869847408647175,1.8654831988356932,0.008431758725378224,-0.0012153646481899974,-293.7062038604953,-293.7062038604953,no
524.0,0.8499116246593454,0.8465625529299421,0.8826683146703383,0.8475830843019937,1.9213562717362476,0.006406850723454948,765.8988722642459,1.5841608997914198,7.5,0.025009094426037985,1022.7150627427955,3.4102903433421243,2.014106860281394,0.006716131820387771,-0.00214710720364827,-514.9111616374907,-514.9111616374907,no
573.0,0.887832116278001,0.846674297631379,0.8880585586413146,0.8473436080343671,1.9311958893373833,0.0069535985327303885,825.6945161381464,1.5446740906896705,7.0,0.025204687933451313,1038.475698437879,3.739207986514233,2.055618986409331,0.007401605008932098,-0.0027337833713735947,-599.5416234564204,-599.5416234564204,no
642.0,0.8913375611132504,0.8468315426233235,0.8915657981567721,0.8470066216422644,1.934912719861324,0.006281464728243431,1102.2300581157992,1.3700480420558574,5.5,0.017855097881528705,912.4442574993947,2.9621420961982676,1.8096212019474816,0.005874720670774892,-0.001189678727098938,-232.86516817358753,-232.86516817358753,yes
701.0,0.8943330861260439,0.8468315426233235,0.894562856786469,0.8470066216422644,1.9381062821634092,0.006961010323165373,1141.50206179735,1.376720229661613,5.0,0.01795827810690328,904.2331765437413,3.2476941715722156,1.796296321955798,0.006451677782417939,-0.0012363181348273508,-221.62670298849875,-221.62670298849878,yes

File: CSVout/ItalySlowCustom13_6_Corrected.csv
λ (nm),TM,Tm,TM Corrected,Tm Corrected,n1,Δn1,d1 (nm),Δd1 (nm),m,Δm,d2 (nm),Δd2 (nm),n2,Δn2,κ,α1 (cm^-1),α2 (cm^-1),discarded
323.0,0.7385092282072949,0.7364841780446799,0.7536591137669431,0.7385092282072949,1.9536578988149946,0.009146763639876633,761.2343934195342,4.393419830796099,11.0,0.06348585738705924,909.3198973461776,5.248086665648616,1.9269938909696034,0.011121532667984602,0.002733993818421279,1063.6650024659068,1063.6650024659068,yes
329.0,0.7425245452072204,0.7372402284197977,0.7551680198570111,0.7393633657416746,1.9516752110423723,0.008747586912882797,695.1553768739243,3.519634450245723,10.5,0.05316244821951882,885.0089350048625,4.4808801600959525,1.873571741163663,0.009486062921444471,0.003077642099958673,1175.5255698004657,1175.525569800466,no
355.0,0.7599242522068979,0.7494500296974321,0.7617066129139726,0.7501124070045152,1.9140352356777448,0.00886750805077178,932.0447968365013,5.389026405840537,10.0,0.05781939263146679,927.3601482950163,5.361940052504482,1.9253668204171381,0.011132354014929733,0.002655138907526901,939.8720998475427,939.8720998475426,no
365.0,0.7644475367396076,0.7541591216451572,0.7660367616796803,0.755734622976904,1.9027011414278219,0.008502785697788489,853.7122760662853,4.20799872200413,9.5,0.046826066556333965,911.2045829220253,4.49138173119403,1.8806223802243456,0.009269699867759622,0.0028166550334644725,969.7296176250629,969.7296176250628,no
393.0,0.7771127334311951,0.762063911957122,0.7781611782236619,0.7633170082842172,1.908091104199319,0.008564820124813495,1013.2364147967587,5.132056322305209,9.0,0.04558512330018425,926.8425370821616,4.694470148082881,1.9183161813564558,0.009716297739541406,0.00241985671953992,773.7612308240721,773.7612308240721,no
413.0,0.786079644164427,0.7677005183251826,0.7870184223393913,0.7687237198630936,1.9110346008465395,0.008057015372670605,934.4051695146566,3.9222025459432834,8.5,0.03583641585419918,918.4815383366,3.87236310143941,1.9039437248096798,0.008027119892385018,0.002378230925210287,723.6254530925612,723.6254530925612,no
441.0,0.7986333191909515,0.7739322066901154,0.7994185641014125,0.7746653064645139,1.9235209013128314,0.008317259450071042,850.7000214628762,2.803873985955146,8.0,0.034591813145963275,917.0682776548173,3.965381812840726,1.91343496969906,0.008273648117347723,0.0021097790181694082,601.1851486783582,601.1851486783582,no
470.0,0.8074971433125526,0.7803774004380011,0.8081340147722188,0.7808104592021713,1.9232882426988904,0.0076428929660752026,854.6662775595918,2.4941621232587083,7.5,0.029804007518460296,916.3993003600639,3.6416495517124132,1.911807899146595,0.007597271600002253,0.0019318913462971063,516.5289924306965,516.5289924306965,no
516.0,0.8215570022640579,0.78492289917591,0.8219585227328081,0.7852524799799423,1.9473706618983988,0.00809639087831537,770.7677043872196,1.6902302431276355,7.0,0.029103209397720972,927.404338236983,3.8557775217236805,1.9589929451680854,0.008144711698840701,0.0013039183012829953,317.5488493172047,317.5488493172047,no
552.0,0.8241204593953799,0.7884767245689991,0.8244606278124877,0.7887254027870739,1.9359075951706306,0.007344842326065429,873.2608996190303,1.8781308449450416,6.5,0.02466102991616052,926.6971235999914,3.5158931520491215,1.9459763807483639,0.007383043344888796,0.0013685639401905898,311.55582757033756,311.55582757033756,no
616.0,0.8286737627618981,0.7933393791447659,0.8289049554914966,0.7935066030152285,1.9251664872464034,0.00793067578356752,963.6943936532424,1.7710497746498102,6.0,0.02471685177185136,959.9169797741619,3.9543542837268664,2.0045509206371106,0.008257697995752607,0.0007034074446306144,143.49478315142255,143.49478315142255,no
661.0,0.8380997938756607,0.796761021986295,0.8382817116037555,0.7968709299028733,1.9397126993609852,0.007106241263756542,1000.7902593068104,1.2096864139974521,5.5,0.020149544292583553,937.1233175917422,3.4332014173504826,1.971738331162396,0.007223568879480269,0.0007148300829811086,135.8974243424165,135.8974243424165,no
768.0,0.8605269581663425,0.796761021986295,0.860591636884635,0.7968709299028733,2.00174099806593,0.007865817833184196,1016.8380018510404,1.1423660759190581,5.0,0.019647441504130905,959.1650477534766,3.769027833708672,2.0826503071554394,0.00818375001667935,-0.0012522698202156433,-204.90217018237897,-204.90217018237897,yes

File: CSVout/ItalySlowCustom13_Corrected.csv
λ (nm),TM,Tm,TM Corrected,Tm Corrected,n1,Δn1,d1 (nm),Δd1 (nm),m,Δm,d2 (nm),Δd2 (nm),n2,Δn2,κ,α1 (cm^-1),α2 (cm^-1),discarded
287.0,0.6754681759655983,0.6502307214678709,0.681100981604392,0.6754681759655983,1.9605599354650105,0.010933029041183552,4664.256231766652,204.94870169816713,9.0,0.395462475393394,658.7403815806726,28.945233549053526,2.0457705815337426,0.08989172202892412,0.005707835386137473,2499.190761949734,2499.190761949734,yes
296.0,0.6886176062833702,0.6588962650210637,0.6929985897238293,0.6612784010323598,2.0842954976068673,0.010387018790726506,716.3263501974056,4.576373310055669,9.5,0.06069237357183334,674.5684580782005,4.309595879732394,2.2271416474149763,0.01422847503813664,0.004747867550683552,2015.6575428979475,2015.6575428979475,no
314.0,0.7149164669189141,0.6725438575305079,0.716793805962704,0.6729225958366575,2.111342612831883,0.011018210402528176,640.5874509046903,3.2642475774873887,9.0,0.046967220298626905,669.2424012153972,3.492495032340624,2.238229834848764,0.011680381525811247,0.004152219394468333,1661.7301841725828,1661.7301841725828,no
329.0,0.7264284849585518,0.6839168512883781,0.7280293098132872,0.6852835196871399,2.0870223469523954,0.009412681858680234,611.5079537127509,2.697327833737119,8.5,0.03833585965939202,669.9736598612923,3.021648964697852,2.2148654398989978,0.009989267137459476,0.0039264675610261625,1499.74001754145,1499.7400175414496,no
351.0,0.7433127780833539,0.6958609635052477,0.7445080487941425,0.6968925177113765,2.0861641144338825,0.010274905805349668,551.7582203296141,1.9258337374694816,8.0,0.03940209970733945,673.00553694981,3.314728908810992,2.223973593862466,0.010953653661482366,0.003361238753728257,1203.3781168859261,1203.3781168859264,no
372.0,0.7509670975058249,0.7072409577972517,0.7519362698123789,0.7079532251840598,2.055628147304638,0.008825348484485568,574.0130011772425,1.8398823007997793,7.5,0.03219945870094791,678.6246830824628,2.9135129941810165,2.2097173528761678,0.009486893685960548,0.0031462467656404,1062.819970464143,1062.8199704641427,no
404.0,0.762612441708043,0.7186400749961478,0.763237626052303,0.7191769276441157,2.0350665679617723,0.009649988307371682,584.6228935587583,1.6026517580066892,6.0,0.028451123297760207,595.5579139673464,2.8240486068736397,1.9198404528214448,0.00910360290587512,0.006023223272741634,1873.5162360966526,1873.5162360966526,no
433.0,0.7725634360818647,0.7289705249576474,0.7730605441909582,0.7293484079985413,2.015537798989406,0.008351586909152916,543.4753378288887,1.2057099908588562,5.5,0.022789812239379627,590.7852487792807,2.4479790715409067,1.8861798838260193,0.007815579164016338,0.006163380506665181,1788.7141728422973,1788.7141728422973,no
479.0,0.7883655327376023,0.7426761546148852,0.788659256845924,0.7429750756439018,2.00319778855712,0.009043757938196818,625.8600152072033,1.2978465918220743,5.0,0.022573302521242625,597.7941902893898,2.6988378205687353,1.8968720645657429,0.008563733391507318,0.0055387336028881965,1453.0642836763664,1453.0642836763664,no
525.0,0.7944633172837108,0.7563817842721231,0.7946901228519038,0.7566017432892621,1.9607787982246394,0.007905293195054397,730.34525637633,1.41480541202655,4.5,0.01814269891634621,602.4391946044841,2.428860649581168,1.8711316294515938,0.007543861730220566,0.005505805884270343,1317.8666147135364,1317.8666147135361,no
581.0,0.801880830949316,0.7597180196926114,0.8020262349556575,0.7598707155397654,1.965604699650698,0.008648152396150834,717.9499630762556,1.0725365624276737,4.0,0.017598965646933327,591.1666777183102,2.6009805131940618,1.840639114008679,0.008098336133960134,0.006169058256727121,1334.2972873598196,1334.2972873598196,no
658.0,0.8216586844254858,0.7643053433957828,0.8217669913093899,0.7643655523842074,2.007037548051505,0.0073948763016957655,751.6291931671859,0.9306044181011707,3.5,0.01289565662638564,573.7311696624272,2.113897188520361,1.8240068328579981,0.006720504514490837,0.006214917889482309,1186.9143090736418,1186.9143090736418,no
778.0,0.8524944596165732,0.7643053433957828,0.8525449281446064,0.7643655523842074,2.090262912697266,0.008549515967419688,844.4914720903506,1.0174354948434254,3.0,0.0122704889162303,558.3029737125788,2.2835501502795386,1.8485592478899555,0.007560908587409573,0.005347835146673467,863.7902112801366,863.7902112801365,yes

File: CSVout/ItalySlowStock.csv
λ (nm),TM,Tm,TM Corrected,Tm Corrected,n1,Δn1,d1 (nm),Δd1 (nm),m,Δm,d2 (nm),Δd2 (nm),n2,Δn2,κ,α1 (cm^-1),α2 (cm^-1),discarded
310.0,0.7526050429958768,0.7520168830737888,0.8942086306815833,0.7526039703962725,2.352135992681954,0.008806132256048965,253.54753311997624,0.6195070868968948,14.0,0.05241442330216308,922.5657048535367,3.4539820984465512,2.25875133108462,0.008456510600128113,-0.0014036908250627156,-569.0096495391514,-569.0096495391514,yes
312.0,0.7538272910109535,0.7524731070138218,0.885020956929894,0.7555799151168617,2.3191233286453707,0.006365528746044708,256.328674296296,0.618400495585179,14.5,0.03979959395758481,975.3685679671304,2.677191238902259,2.3545140603287606,0.006462669211621312,-0.001748861163410459,-704.3858183485637,-704.3858183485636,yes
337.0,0.7689420214152182,0.7651013437438778,0.7714030904362301,0.7666707228466318,1.8924297817453006,0.00848724009636392,955.135552966533,6.364494781700665,11.0,0.07329791293106683,979.4286783473691,6.526370726154121,1.9293067245001583,0.012855832391794032,0.0018610973002665865,693.9833360395614,693.9833360395614,no
343.0,0.7712628515337089,0.76814465779972,0.7738110234402585,0.7707670854233033,1.880486168092771,0.008331489021412886,1057.9698618227837,7.549141363649956,10.5,0.07492272434089627,957.5981097624126,6.832938972104054,1.8743992900694146,0.013374771553775467,0.0020759784306975866,760.5689314157906,760.5689314157906,no
367.0,0.7805849818758739,0.7778250527969962,0.7834830218945666,0.7800191161570392,1.8687760135634233,0.008200464151118877,1083.6283153868483,6.876092025576513,10.0,0.06345434064374547,981.9261306233172,6.230747517956689,1.9100500887282386,0.012120096897677792,0.0017033026714795764,583.224322567859,583.224322567859,no
372.0,0.782159557478448,0.7798515575045161,0.7848393209149168,0.7819559466108905,1.86366929927839,0.008100170687009906,945.9580828764385,5.0357688837935894,9.5,0.05057285863087018,948.1295853744973,5.047328787883159,1.8392689410260477,0.009791272435648484,0.0020690844790528544,698.9484515106572,698.9484515106572,no
401.0,0.7912494381482881,0.7865502869407364,0.7926691108770182,0.7880153295064466,1.8568785845451967,0.008036166231162373,1094.8232225207494,5.77987756570423,9.0,0.0475135136169001,971.7921327860939,5.130362081547607,1.8783026621853443,0.009916084346267007,0.0017671201490727063,553.772735993747,553.772735993747,no
414.0,0.7953694391907667,0.7895531656535248,0.7966058161111689,0.790731604597558,1.8552578112120597,0.007864099790398317,950.1471951399984,4.025734948389871,8.5,0.03602995110135947,948.3857118760761,4.020034214602707,1.8314621967941884,0.007763234516997999,0.0020055831604243873,608.7657316862469,608.7657316862468,no
447.0,0.8058055094197181,0.7940197604668191,0.8065775932710988,0.7948404446966806,1.8657445545377158,0.007900220599522584,945.3984404781637,3.3998812082076046,8.0,0.03387482206096561,958.3305472613431,4.0579095955082245,1.8611278248752539,0.007880671737545149,0.0017291067602748348,486.09835305162136,486.09835305162136,no
472.0,0.8111385587390515,0.7973987894927456,0.8117815170422708,0.7979488282725764,1.866790589067155,0.007574361733268742,915.4833554144334,2.834854900187861,7.5,0.030430683190824672,948.1513407909766,3.8470524091421128,1.8423916387187915,0.007475364836170113,0.0017980254184312263,478.7002919924792,478.7002919924792,no
515.0,0.8203230175748292,0.8015207598188848,0.8207435987330561,0.8019173308648052,1.8771995343653842,0.007763107713944616,884.3501743575849,2.2037250927946124,7.0,0.02894830997067308,960.20692899296,3.97090968806804,1.8762208637235152,0.0077590604480731835,0.001428349839688044,348.5276398539897,348.5276398539897,no
552.0,0.8270295550989928,0.8050675714948652,0.8273683479664127,0.8053320889092811,1.8817156884433666,0.007293269013935957,869.0588849826147,1.8376974872055953,6.5,0.025193098448257154,953.3852595362434,3.6951890311713504,1.8673732202607412,0.0072376795965642836,0.0013729047038291335,312.5440095382954,312.5440095382954,no
614.0,0.8382578423963364,0.8112332684506802,0.8384597028417081,0.8114219605251133,1.8909116965759232,0.0075840871469979605,941.6434169653254,1.7111405264709776,6.0,0.0240648587474432,974.1332730320021,3.9070632694499414,1.9173363833446406,0.007690071539420396,0.0006199943145969409,126.89052664528914,126.89052664528914,no
670.0,0.8481195669827689,0.8168022850559326,0.8482780526446957,0.81692248972651,1.8984920509598162,0.006939758956886885,760.9494042772011,0.8741837350505219,5.5,0.02010473219710402,970.5070922306425,3.5475973063067636,1.917856832960098,0.007010545094372515,0.00022106797393551728,41.46301629013737,41.463016290137375,no
763.0,0.8645064483873768,0.8168022850559326,0.8645928596949619,0.81692248972651,1.9446384010573603,0.0074841728944175685,793.8301491754679,0.8760360228419672,5.0,0.019243096532363526,980.9021558778398,3.7751189748721536,1.985515282969545,0.007641492451333208,-0.0010023106318554173,-165.07741639066435,-165.07741639066435,yes
