Repository: LP404/Summer-Project-Swanepoel-Code

#  Summer Project: 
Swanepoel Method Code that aims to interpret transmittance and reflectance data from a Spectrophotomer and apply the Swanepoel method to said data to obtain the refractive index and thickness of semiconductor samples.

## How to use:
- Put data (.txt) in the *Data* folder. *TransVSlowSam9.txt* is an example of how the txt should be formatted, if you are using a txt output from a Shimadzu UV-2700, you should be good to go.
- Run *code.py* **Note: Code.py is still unfinished, this message will be updated once I am happy with the code**
- A csv output can be found in *CSVout*
- Run *plotter.py* **Note: Also unfinished**

File: CSVout/ItalySlowStock_2.csv
λ (nm),TM,Tm,TM Corrected,Tm Corrected,n1,Δn1,d1 (nm),Δd1 (nm),m,Δm,d2 (nm),Δd2 (nm),n2,Δn2,κ,α1 (cm^-1),α2 (cm^-1),discarded
325.0,0.7629998864541598,0.7628290736633895,0.908542093136425,0.7629984900851645,2.3377975693268476,0.008568513050763026,214.7575362629745,0.4104355931926877,13.0,0.04764769675588015,903.6282814718982,3.3119851027392397,2.349403503385997,0.008611051206656803,-0.0023939382389985752,-925.6343119736136,-925.6343119736138,yes
327.0,0.76379781140654,0.7629582727911137,0.9040234972732465,0.7637279988420498,2.323477172099871,0.0061011717662967715,218.84508051324508,0.41831221586619005,12.5,0.032823497469434804,879.6083837367491,2.309745884614146,2.272943626056867,0.005968476748643643,-0.001967726769872052,-756.1829925996344,-756.1829925996345,no
380.0,0.7847255658506515,0.7834427259446184,0.7855110176538398,0.7851159193432767,1.8487061889277594,0.0080948164279749,455.6340592470763,1.2135356786950797,9.0,0.03940774812574663,924.9712097257551,4.050114717382191,1.9017656761136355,0.00832714475094182,0.001795649795316436,593.8105479353823,593.8105479353823,no
383.0,0.7857407144512243,0.78460222329293,0.7866307591657893,0.7864009103602673,1.8463332912025159,0.008063767754576432,461.57959929348755,1.2311115114522768,8.5,0.03712332233865441,881.6122244862125,3.850397033799979,1.8102918592362398,0.007906358613819874,0.002326420253215406,763.3070262834492,763.3070262834492,no
417.0,0.7972457319243836,0.7968766492585866,0.7993211629678829,0.8473580260484274,1.5711077214067708,0.006949529582029858,2863.8124514317565,-39.4657924954733,7.0,0.030963317416994627,928.9624002949733,4.109108238398069,1.6231736867180415,0.007179834583537731,0.0017357812575071858,523.0808294315038,523.0808294315038,no
418.0,0.7973432289007676,0.7972302335456631,0.7998647907716001,0.8491139923439711,1.562265290515111,0.007800229746467158,1016.9638023395759,-4.876476138211525,6.5,0.0324538307673207,869.5706217425304,4.341676584348604,1.5108471760236104,0.007543504394762253,0.002169177158572748,652.1216292542513,652.1216292542513,no
424.0,0.797942138898555,0.7967059977722746,0.8032042187087203,0.8347226460831593,1.6715084263449982,0.007161966934519052,10434.793291020149,455.97595852664523,7.0,0.3058835590383286,887.8208309395046,38.795685079448845,1.6504212066389679,0.07211953037129432,0.0019438416809879292,576.1093155408786,576.1093155408786,yes
440.0,0.8023330747778986,0.7953016069546014,0.8061752040445324,0.7961692402138943,1.8608199964490135,0.007679215811286394,820.683888455009,2.6272648414576683,7.5,0.030950934907489333,886.7058625491345,3.659250057846326,1.8350370558991218,0.007572814995995278,0.0019600410427884148,559.7864127962328,559.7864127962328,no
478.0,0.8127615474913398,0.7996745498040801,0.813231294217086,0.8002509773344223,1.8614850732735364,0.007794562035002664,805.1123403491014,2.116700936694795,7.0,0.029310970594606012,898.7447839471129,3.7632974191899082,1.8606163603146855,0.0077909244892895154,0.0017135573640452342,450.48529091123,450.48529091123004,no
515.0,0.8194465667732203,0.803936960132877,0.8198209987276648,0.8042295425846052,1.86424251420699,0.007427483310774588,818.0559297555301,1.8691271686918032,6.5,0.025897189422574428,897.8177395079837,3.5770701641516673,1.8614504680673667,0.007416359288043142,0.0015942436167945507,389.0069153051792,389.0069153051792,no
572.0,0.8297451099912524,0.809290054620617,0.8299727056763944,0.809500151641014,1.8723212459271044,0.007619428348478416,868.5649221715607,1.674716967368611,6.0,0.024417054600175375,916.5093884037512,3.7297432963712893,1.9084385381350868,0.007766407997787215,0.0009606236418965511,211.04113120607533,211.0411312060753,no
625.0,0.8388563656700913,0.8142674933548314,0.8390338299186089,0.8144008933952186,1.8804270148406053,0.0070929814555852995,732.287511447855,0.8441487314797418,5.5,0.020746031458724792,914.0211167119879,3.447692880226485,1.9114969332282519,0.007210177365456232,0.0006163961328579951,123.93379601202146,123.93379601202147,no
713.0,0.8539936386948438,0.8142674933548314,0.8540878154942926,0.8144008933952186,1.9234078260513892,0.007530052957939066,778.5396037396013,0.851058720168621,5.0,0.019574769468931857,926.740536176011,3.628146470631944,1.9823960922061725,0.007760989300209443,-0.0005260641311338988,-92.71692620966923,-92.71692620966923,yes

File: CSVout/ItalySlowStock_3.csv
λ (nm),TM,Tm,TM Corrected,Tm Corrected,n1,Δn1,d1 (nm),Δd1 (nm),m,Δm,d2 (nm),Δd2 (nm),n2,Δn2,κ,α1 (cm^-1),α2 (cm^-1),discarded
321.0,0.7931972917306286,0.792207092910387,0.8325199132061788,0.7931969294966427,2.033901172373843,0.007927522231776557,499.78780102292023,1.9794675993213255,21.0,0.08317293759605288,1657.1601638176755,6.563375185327252,2.0263998931368965,0.008025791993167776,-5.17611878661205e-05,-20.263248291748948,-20.26324829174895,yes
325.0,0.7950192148340701,0.7927123850398455,0.8296913805464181,0.7928611170931936,2.022463640739922,0.007244876409663451,541.3792829930602,2.2655917048970013,20.5,0.08578944819169206,1647.1247902292355,6.892972041786471,2.0028021492396637,0.008381428840019786,4.440661458538723e-05,17.17015312643026,17.17015312643026,no
352.0,0.8073881500740172,0.8063048225761945,0.8104886286703546,0.8064587021737138,1.8781720833081528,0.007670311931454249,1175.7090318847897,8.851534489215785,18.0,0.13551620042457665,1686.7463999464762,12.698970177809988,1.904653571119326,0.014339523060177346,0.00039715043728468744,141.78237456176683,141.7823745617668,no
354.0,0.8082413459193141,0.8073224921026373,0.8112877794529106,0.8074767570982005,1.8759869354672511,0.007579265510251398,1817.5035987097529,20.513360594468143,17.5,0.19751477282247767,1651.130901521181,18.635585423664505,1.8622678145650606,0.02101859453305314,0.000501086882762268,177.87693442894363,177.87693442894366,no
381.0,0.8196370013183776,0.8158241719009164,0.8219615854496238,0.8159817074632769,1.8708779658801116,0.007493436578592819,2847.3393543420734,-46.1670193473089,16.0,0.06408487749818746,1629.1816225256243,6.525369043865807,1.8325076025163212,0.007339751576359728,0.0004490400423315177,148.1050811712699,148.1050811712699,no
388.0,0.8187420767769771,0.8180203867414785,0.846143164528631,0.8181787671800879,1.949426655480101,0.006968467440264336,22865.652869785332,2887.5034045892635,16.5,2.083640753537344,1642.0212532754479,207.35650918176898,1.9244937124851524,0.2430274866218451,-9.118837490386328e-05,-29.53368337018234,-29.53368337018234,yes
392.0,0.8182266617832192,0.8179831645104985,0.8600700911615261,0.8181415305362519,1.9937290078209233,0.007454329928992954,777.6084374127597,3.2062187142667016,17.0,0.07009404157686876,1671.240167008334,6.890822220659721,2.0032530615434325,0.008259770787342057,-0.0004753431130881865,-152.38106449105604,-152.381064491056,no
396.0,0.8202443799683091,0.8179459422795186,0.8566566775154185,0.818104293892416,1.9809617434721183,0.006798591342919145,653.4811317700636,2.1743026774022844,16.5,0.056627422274974776,1649.1989362065046,5.659993004606359,1.964173995216805,0.006740976378707048,-0.000319095007484243,-101.25924558683616,-101.25924558683616,no
422.0,0.8332842601794124,0.8220372096938376,0.8345968549965442,0.8221971524275339,1.8749655170633457,0.0073819920085929315,1015.0664072639051,4.458025602373167,15.0,0.06587784164372608,1688.0310444093732,7.413589455552948,1.902849921904251,0.008357043055132319,0.00010298347368635682,30.666552073385436,30.66655207338544,no
442.0,0.838397041803482,0.825184338474083,0.8394753428195157,0.8253455051468553,1.8728846608053311,0.007081591098734645,958.1673908150574,3.5817784050315087,14.5,0.05482615832172983,1710.99698078689,6.469475265974053,1.92659796990274,0.007284687263462821,-4.76848694095527e-05,-13.557143477324834,-13.557143477324832,no
476.0,0.8471025888931139,0.8286514225661786,0.8477819572207914,0.8288139489898817,1.880422596122968,0.007266094226153779,968.8590575811672,3.1477617806913076,13.0,0.050232976956751094,1645.3748249883674,6.357851974527618,1.860163557147473,0.007187811777075167,6.306929058413564e-05,16.650253778675665,16.65025377867567,no
507.0,0.8529920973536625,0.8318125874736776,0.8535548071514019,0.8319763536702881,1.8837413246672159,0.006851367470536149,8845.279744164965,-220.92141357901747,12.5,0.04546382895583156,1682.157713750743,6.118186445975715,1.9051044834230948,0.006929067550186833,-0.0002131561706378574,-52.8323360744162,-52.8323360744162,no
550.0,0.8611523511781108,0.8356495037208842,0.8615534238508743,0.8358147877040075,1.8889181869988232,0.007146459340437925,1463.0601321995614,-5.6649549046903935,11.0,0.0416169706480073,1601.4457485880962,6.058847337578806,1.8186796252007453,0.006880721507282575,-2.6849951433110302e-05,-6.134662557927423,-6.134662557927423,no
593.0,0.8399958571963558,0.8394899908533837,1.012192292934634,0.8396567940355714,2.2367921148334813,0.004871962347563528,14145.656057229238,479.7107366499326,12.5,0.42390287052537673,1656.9487952955847,56.190828051149055,2.2282583011240535,0.07556520720947885,-0.0043164963907565065,-914.716583504047,-914.7165835040472,yes
594.0,0.8395038457084081,0.8394811728037997,1.0156955224482098,0.8396479724818398,2.243030817087294,0.007082107105601335,566.9513969397932,0.7994659303045827,13.0,0.041045977465602644,1721.3316779186,5.434903174051912,2.3212965398016787,0.0073292219587447,-0.004744618745548276,-1003.7481074140662,-1003.7481074140662,no
597.0,0.8413880597793262,0.8394554102667798,1.0090072692720666,0.8396221997072121,2.230778204147576,0.004902850428266794,438.1483149776906,0.4742695025149811,12.5,0.02747275826856725,1672.6225821386772,3.6761244698914117,2.2432887112496798,0.004930346279261456,-0.004352750854281498,-916.2191026276348,-916.2191026276348,no
656.0,0.878186386237191,0.8450467819055433,0.87838701353401,0.8452158087709583,1.898619042002244,0.00698998014542998,1307.4157512757374,1.560833588062623,10.0,0.03681612788449911,1727.5714229332602,6.360249043631701,1.9719898084821306,0.007260102897600703,-0.0011927509836592292,-228.48400779425816,-228.48400779425813,yes
721.0,0.878186386237191,0.8512067676092657,0.87838701353401,0.8513782594344075,1.8713416689481606,0.006472465451636363,1240.529169175222,1.4003864564219115,8.5,0.02939920445945733,1637.4615340673447,5.663537227593238,1.8422773690979781,0.006371939887663835,-0.0007229508184517702,-126.00371595865796,-126.00371595865798,yes

File: CSVout/MM1198Corrected.csv
λ (nm),TM,Tm,TM Corrected,Tm Corrected,n1,Δn1,d1 (nm),Δd1 (nm),m,Δm,d2 (nm),Δd2 (nm),n2,Δn2,κ,α1 (cm^-1),α2 (cm^-1),discarded
343.0,0.7054383346651455,0.6987627472906545,0.7155943192368829,0.7054339938660859,1.9207377777419041,0.010026881544122328,1617.2492577741868,17.83287031023612,15.0,0.1654000169532873,1339.3291004169937,14.76833706100012,1.87973018332692,0.020727160279325228,0.0031450316991118443,1152.234225217119,1152.2342252171186,yes
350.0,0.7101860955961637,0.7005477618082919,0.7180876150355434,0.7046036888047763,1.9336373973535745,0.00967667005047947,1186.9850716088326,9.190219974351995,15.5,0.12000859405028758,1402.7966172522297,10.861138695157385,1.9820284245964124,0.015345835135711089,0.002726091904489891,978.7737485892628,978.7737485892627,no
365.0,0.7203598690197743,0.7069201797397366,0.7234303917469589,0.7086994881797051,1.93108785466758,0.009935830271878294,735.7317141276106,3.31478804558056,15.0,0.077177977023645,1417.594747635776,7.293806324124917,2.00029596768025,0.010291919748941072,0.002637419835487042,908.0217840655444,908.0217840655445,no
376.0,0.7244903089368412,0.711593286222796,0.7279531320088699,0.7143716950293659,1.9188945638195016,0.00941724752579797,916.1764155227544,4.852576221776089,14.5,0.07680000709863913,1420.6095798061876,7.524332814724826,1.9918928978616848,0.010550164737621121,0.0026091313078843714,872.0029520319863,872.0029520319861,no
392.0,0.7305166884879715,0.7218173516886232,0.734551884194281,0.740784185640932,1.8075339932183216,0.009094261647199679,10124.352085196164,-553.4183368014073,13.0,0.06540701411822138,1409.6553700012444,7.092411437499844,1.861827991104759,0.009367431515376055,0.002737770060162327,877.648806961638,877.6488069616379,yes
399.0,0.7274628414531469,0.7262903803299224,0.7486864263369355,0.752339650283492,1.8185209304872925,0.008903416828485998,2325.186384003516,-28.28639586458833,12.5,0.06119957625467246,1371.306735156341,6.713871288539713,1.8221874226128307,0.00892136784963992,0.002618802663420512,824.7830785567182,824.7830785567181,no
401.0,0.7266014999817861,0.724824706467564,0.7526730920694791,0.7460365090378147,1.868837234572956,0.00896692156385811,2806.4401092383055,39.5057881972912,13.0,0.18299882647564314,1394.7175022952738,19.63320509115963,1.9045740419209396,0.026810370354423407,0.0023381781066272402,732.7284950189157,732.7284950189157,no
408.0,0.729238229624314,0.7196948479493094,0.7475868678567514,0.723975514677944,1.947275101797181,0.008930018780064398,1129.8508772947346,6.112043283619946,13.5,0.07302962363177855,1414.283989693226,7.65071314635159,2.0123525461155833,0.010886025856094246,0.002357173726069807,726.0078099074299,726.0078099074299,no
423.0,0.7348647552717594,0.719858880563709,0.7367333580694778,0.7227678941737233,1.8960045802890526,0.00955501788072902,1231.6637835901402,6.6498988594886494,12.0,0.06478942336135002,1338.6043611841237,7.227283722508974,1.8545209738712238,0.010012778709053823,0.003467821766969664,1030.2111949948626,1030.2111949948626,no
442.0,0.7389481530760825,0.7200661601257132,0.7406299948070605,0.721241886372784,1.913946992827158,0.009099990011006235,1280.659052646079,6.65144224540639,11.5,0.05972829822592335,1327.884214936309,6.896718643409736,1.857078429902961,0.009645229068710744,0.0036325203674082893,1032.7510678973013,1032.7510678973013,no
465.0,0.7439007251232647,0.7271387843529638,0.7453560526415787,0.7281069826578572,1.8954913061245962,0.009416741576581957,1467.0896618640465,7.717520804051554,11.0,0.057864717509292896,1349.2544079397048,7.0976568330544785,1.8687696574766173,0.009830529847256592,0.0035230783662045357,952.0926549066065,952.0926549066064,no
481.0,0.7498236010451923,0.7320484513882142,0.7510189152122306,0.7328725881589637,1.8950307359213268,0.008850977177311085,1260.6265043751714,5.278173653675326,10.5,0.049041558324162536,1332.564138476769,6.2239068493138925,1.8452045268984665,0.008618257659609514,0.003611164157702627,943.4350759871389,943.4350759871389,no
516.0,0.7628035206187783,0.7353608085896621,0.7634290182925955,0.7360965744905285,1.9275255286582258,0.009214711800521361,1296.6073196399825,4.930290405082387,10.0,0.047805913143655406,1338.5036730465354,6.39883903361264,1.8852104462520713,0.009012420685103837,0.003377464431211928,822.5284840973816,822.5284840973815,no
542.0,0.7649732221697785,0.7378181198430493,0.7655758411098981,0.738488326771912,1.920384403905229,0.008518850385199193,1309.314308200552,4.534231660615047,9.5,0.0421421245115393,1340.6170112424281,5.9469946326385354,1.881191586773627,0.00834499053472362,0.003490868652255234,809.3643773115828,809.3643773115828,no
573.0,0.767560174019048,0.73960174023977,0.7681355144689895,0.7401223137273893,1.919488590342369,0.009115967604523142,1240.7449760327772,3.607181481283938,9.0,0.04274248299963824,1343.326557382707,6.379679171321435,1.8841143936670413,0.008947969715631913,0.0035938148746993523,788.1537458092291,788.1537458092293,no
606.0,0.7696912540528228,0.7414980587660062,0.770114712058494,0.7418595442171263,1.9157268207082943,0.008419919869610538,1074.1888473577455,2.377400029166254,8.5,0.037358833273122165,1344.3983621045563,5.90884167794384,1.8819222884969806,0.008271343648109554,0.0037442425082522034,776.4280367778048,776.4280367778049,no
651.0,0.7725942213429254,0.7423332959317378,0.7728107843654569,0.7426140268220622,1.9184378428411593,0.00905625958304153,1152.2355296110507,2.370026527002939,8.0,0.0377651415367388,1357.3543754451487,6.407585013024717,1.9027472876125557,0.008982190078166752,0.0037921278294377006,732.0012860482267,732.0012860482267,no
711.0,0.7745809731074336,0.7434460796989654,0.7747964715640117,0.7436192215498291,1.916712291400346,0.008319974394141828,1590.7353312197224,1.796859728488106,7.5,0.032555646580882794,1391.0538435854885,6.038220974233037,1.9482334698913122,0.008456800040377136,0.0036695325695687724,648.5612693482831,648.5612693482831,no
764.0,0.7763346903430823,0.7434460796989654,0.7765492491011564,0.7436192215498291,1.9199091342901353,0.009033301236459668,1619.7749785399058,1.7701274414633397,7.0,0.032935469458348826,1392.774247614943,6.553096242099532,1.953896408247302,0.009193213639800926,0.0038665873746174576,635.9812822283377,635.9812822283376,yes

File: CSVout/MN1094VSlowTrans.csv
λ (nm),TMS,TmS,TM,Tm,n1,d1 (nm),m,d2 (nm),n2,κ,α1 (cm^-1),α2 (cm^-1),discarded
420.0,0.7736238128927865,0.7728927508629864,0.8110296756349598,0.7736224859282967,1.9852668548122465,1160.648742624906,23.0,2432.9222987288476,1.9494301167260843,0.0005631269587973336,168.48719207581573,168.48719207581573,yes
424.0,0.7743176830440042,0.7731503028024439,0.8042965822797964,0.7746447062792526,1.954708655683507,1334.7075740639427,22.5,2440.261358709779,1.9252135935369403,0.0006718036555299017,199.10692725165165,199.10692725165165,yes
435.0,0.7762389014024009,0.7750324699660582,0.7856536956531885,0.7760047835834125,1.8687740452876678,3102.394248844307,21.0,2444.1157086473268,1.8434828277735797,0.0010293069972229017,297.3483494955437,297.3483494955437,no
440.0,0.7769587093871523,0.7758830318966208,0.7863909886424588,0.7773880180945835,1.8636411336550063,3072.2146122973254,20.5,2419.9938059721335,1.8202753263839835,0.0010867497617954808,310.3750061770127,310.3750061770127,no
450.0,0.778398325356655,0.7770980831482176,0.7878655746209995,0.7786077889280363,1.8606898980000002,2909.364435207229,20.0,2418.4578015051916,1.8162392391857929,0.0011044803331503271,308.42909339195336,308.42909339195336,no
456.0,0.779190547824076,0.777823233495977,0.7882920782143085,0.7793357559523924,1.8571963367686612,2981.517339307319,20.5,2516.6967581533677,1.88646715643431,0.0009141583976639221,251.92221985249068,251.92221985249074,no
467.0,0.7806354984374122,0.7792368298622381,0.7890699867615731,0.7807548576796652,1.8507245487139523,2994.2730554741283,20.0,2523.336064918537,1.884852721555034,0.0009243181348762315,248.72214664727952,248.72214664727954,no
473.0,0.7812807836141588,0.7800078824256532,0.7894240142008454,0.7815289131672686,1.8471118921266116,3074.168022929401,19.5,2496.735590116532,1.8613425136255732,0.0009950242769352275,264.3518781025968,264.3518781025968,no
485.0,0.782571353967652,0.7813853041456964,0.7901320690793898,0.7829117140011468,1.8410707476861858,2615.4233454013456,19.0,2502.6197422291334,1.8596271765663424,0.0010080980871947404,261.19864287248816,261.19864287248816,no
491.0,0.783157060918598,0.7820740150057179,0.7903351732482294,0.7836031144180858,1.8375446714468981,2904.2566828849854,18.5,2471.640592238657,1.8330899032382388,0.0010920578957238096,279.49499490840316,279.49499490840316,no
507.0,0.7847189461211207,0.7841183539703913,0.7908767843651351,0.7856554605487454,1.8276581999397155,2222.429103624074,18.0,2496.6375004639863,1.841666588534394,0.0010757952797451618,266.64383018650705,266.64383018650705,no
511.0,0.7850985031777878,0.784626248419792,0.7908306710312104,0.7861653442940653,1.824419423902218,2293.825491204965,17.5,2450.779651554314,1.8046354884909948,0.001193959349820927,293.61517981074525,293.61517981074525,no
535.0,0.7873891967710401,0.7868816540160967,0.7905523689505899,0.7884296129915613,1.8082301639800133,1645.2891633658198,17.0,2514.8900237294483,1.8354106533771983,0.0011299390280271758,265.4062167816499,265.40621678164985,no
539.0,0.7878230518895917,0.7872597495330752,0.7908180573239109,0.7888091943161624,1.806898290275339,1704.39975694961,16.5,2460.9852275206895,1.7947470748554275,0.001264525833913219,294.81447644499264,294.81447644499264,no
582.0,0.7924869944140203,0.7921270982321804,0.7936742073371117,0.7936957656842745,1.7902154233340448,1519.681806688679,15.0,2438.2540464715426,1.761752062010219,0.0013967916758435015,301.59109741754776,301.59109741754776,no
585.0,0.7927863976318306,0.7924642599970185,0.7939445581039002,0.7940342590054501,1.789490154474959,1506.9106149646325,15.5,2533.5428578148358,1.8298610334796863,0.0011608657844944614,249.36529370061893,249.36529370061893,no
648.0,0.7990302435449746,0.798513403102001,0.7995825353530193,0.8001074694683423,1.7800270174416373,4017.184686024488,14.0,2548.275928148222,1.8307691530992791,0.001149641348299652,222.9447416099538,222.9447416099538,yes
653.0,0.7996303616954419,0.7989914217097892,0.8003558990251937,0.8005873899397038,1.7808308079757718,3415.1374836558275,13.5,2475.1087976797667,1.779006334782484,0.0013416033306620564,258.1789382933852,258.1789382933852,no
681.0,0.8029910233380582,0.8015173753487882,0.8046867355893704,0.8031234568569002,1.7859156886388192,3499.404660834675,13.0,2478.560453978524,1.7865739982790916,0.001289963517069452,238.0346495520847,238.03464955208472,no
692.0,0.8043043990964313,0.8025072030060405,0.8059198443771745,0.804117247533232,1.7858761317442815,3354.1239085011953,12.5,2421.7805048862674,1.7456077132174563,0.0014475057780086265,262.8597409376115,262.8597409376115,yes
720.0,0.807647537390472,0.8051725217860821,0.80905866674613,0.8067932882553972,1.7853181570456624,3709.531932541143,12.0,2419.7367751800157,1.743589669618361,0.0014386565733884014,251.0929401108704,251.0929401108704,yes
735.0,0.8099334338428844,0.8065974495278746,0.8112278467395678,0.8082239481418367,1.7872815893925558,3189.130467921623,12.5,2570.2441222825328,1.8540775566688301,0.0009588956843646053,163.94338163585311,163.94338163585311,yes
765.0,0.8144960953371138,0.8088679473319289,0.8155575415600248,0.8105036243001047,1.7937878023143923,2518.8862013382886,12.0,2558.8310914355984,1.8525640239695087,0.0009197691808317236,151.08706413067947,151.08706413067947,yes
785.0,0.8144960953371138,0.8103790914400236,0.8155575415600248,0.8120208771196316,1.7857910709676204,2569.2973322295848,11.5,2527.591314225942,1.821788859083305,0.0010576428188624055,169.30868330497495,169.30868330497498,yes

File: CSVout/MN1095VSlowTrans.csv
λ (nm),TM,Tm,TM Corrected,Tm Corrected,n1,Δn1,d1 (nm),Δd1 (nm),m,Δm,d2 (nm),Δd2 (nm),n2,Δn2,κ,α1 (cm^-1),α2 (cm^-1),discarded
366.0,0.7798333702782108,0.7791932175168089,0.8474044908781522,0.7798315640027583,2.1038413384718226,0.008204365851251548,712.556415448583,32.14496153200473,29.0,1.3284247168733299,2522.5286255924943,57.30443969012064,2.0815687299093555,0.0532235452610026,-0.00011174927904541,-38.36838405388152,-38.36838405388152,yes
369.0,0.7805716516409384,0.7795962789849837,0.835816592130092,0.7939813762206579,2.014912212034355,0.007141123604548806,812.6561028858057,38.04470811478326,27.5,1.2586498122496326,2518.0997810705067,57.01940988301283,1.9900809013336331,0.050817377624139036,4.493889336837343e-05,15.304032224014854,15.304032224014854,yes
379.0,0.7830114026343235,0.78210183457983,0.7975228075255748,0.7830105133451644,1.9126240884314494,0.008138407457323665,2444.755121419803,361.2626830993519,26.0,1.1695042945638388,2576.042009405336,58.7219492162039,1.9325210349092508,0.04873193898832856,0.0005097994860473221,169.03243484645063,169.03243484645057,no
382.0,0.7839044594909472,0.7828600287578295,0.7979862402645824,0.7973658234235503,1.850866511909142,0.007835629139090519,2928.0348573172337,495.8113483197538,24.5,1.1226429379933616,2528.275253720574,57.6196903126988,1.8354439177710247,0.04697155811649517,0.000593592808156594,195.269822547486,195.269822547486,no
392.0,0.7869072882504673,0.7853879202029794,0.7995444939709102,0.7869072882504673,1.898056979856577,0.008058474109092557,2200.176880765034,279.54515286152434,25.0,1.1219756992065824,2581.587408598376,58.8397756503815,1.921930803948717,0.04837573008744437,0.0005124805742511713,164.2862456300978,164.2862456300978,no
396.0,0.7877555370874061,0.7863990767810395,0.7996198694357668,0.797393272478143,1.8510771702204245,0.007804187247817586,2331.9949859263784,301.53330999283173,23.5,1.0828764412520622,2513.6715393912646,57.27374105428698,1.825049802198649,0.04691370112059533,0.0006377290493447203,202.37221175779558,202.37221175779558,no
407.0,0.7900723958509853,0.7887086103760736,0.7998257457054496,0.7900723958509853,1.878194147662914,0.007994564537232522,2435.1528686356787,326.58147604345294,24.0,1.0693686828244935,2600.3701513378096,59.27144350541456,1.9156551115276599,0.04794320752511139,0.0005266217922944584,162.5976564022172,162.5976564022172,no
412.0,0.7911403976686174,0.7897583983738165,0.8005705155300629,0.7995039972457223,1.837531784953644,0.0077862541474521055,2672.7819372452877,378.7081268563295,22.5,1.03334373250742,2522.405347190731,57.48218423080608,1.8179896482249598,0.04660835297505297,0.0006662867654536912,203.2234570420798,203.2234570420798,no
423.0,0.7935037269919719,0.7918304681012255,0.8022185804833235,0.793502927918133,1.8651769262087976,0.007926104247343165,2113.1173716088706,233.46127244600075,23.0,1.0216895220833977,2608.063573833554,59.43966228810263,1.9080066113894967,0.04763496819941467,0.0005295210786819262,157.30870266743094,157.308702667431,no
429.0,0.7945506375552618,0.7929548761747197,0.8027026247196443,0.8007175605654514,1.83309881058601,0.007745501712518042,2464.4423927996395,306.88645879498694,21.5,0.9898641045366929,2515.821827698259,57.3223141398024,1.8088702826756113,0.046464839313827035,0.000702572870959714,205.79932587585336,205.79932587585336,no
441.0,0.7966340243572905,0.7944326332280607,0.8036658888311264,0.7988649775177084,1.8401979543268434,0.007820561791225413,2579.2400014245295,329.50987390664505,21.0,0.9668284913923596,2516.3053730781194,57.34584381601965,1.8162246097315375,0.046654920984683546,0.0007257755628725068,206.810991063516,206.810991063516,no
448.0,0.79765499098781,0.7952907650277545,0.8047049093295546,0.8030992514590932,1.8233922332035741,0.007707579645520363,3050.77406715574,448.1826313276006,20.5,0.9428399870417066,2518.382998666268,57.378855066434795,1.8011237248433691,0.04622647582213706,0.0007275302923147986,204.0717697857327,204.07176978573264,no
459.0,0.7992668895935873,0.796903258235216,0.8063453113199098,0.8032358140855325,1.826328375514408,0.007736155805345388,2504.3664803562147,295.18864739096455,20.0,0.921774601110053,2513.239164182164,57.26535794948589,1.800339263290737,0.0462846205540553,0.0007405490720044311,202.74540516181784,202.74540516181784,no
467.0,0.8002287310089575,0.7980709257302743,0.8065013551971115,0.8033347042632989,1.824185647946609,0.007673810686213875,2561.8225531366606,300.78074397819375,19.5,0.9046915302117562,2496.0452929368003,56.85571177284729,1.7859247822611215,0.04615594883389619,0.0007923740694637629,213.21769212183347,213.21769212183347,no
481.0,0.8019119534858554,0.799470103690983,0.8067744319822145,0.8042383883589379,1.8178325410231613,0.007717479369732389,2762.130818511683,340.77209727141883,19.0,0.8755588094012756,2513.707889412119,57.278974162000026,1.7922985323762577,0.0460726621106145,0.0007937668959924017,207.37565481185052,207.37565481185055,no
490.0,0.802984340785014,0.8003728637199955,0.8078598475908128,0.8048214520601299,1.8183927285670014,0.007648620673371815,2855.254337706976,354.59563792436137,18.5,0.8594535301302936,2492.585858266092,56.774064437124935,1.7777859936525633,0.04599471593841258,0.0008355451382980749,214.28101781386937,214.28101781386937,no
505.0,0.8047780219914018,0.8022379850119172,0.8096753200230116,0.8062756639014143,1.8171202725364182,0.007679105301700848,2589.34860938137,283.34070741190783,18.0,0.8334586051302147,2501.2103319148405,56.980412630229324,1.782688878356514,0.04599997616763704,0.000821619435728836,204.45097689760814,204.45097689760814,no
513.0,0.8057435263692432,0.8032365345954428,0.8100878068734183,0.8070542205747854,1.813911477752905,0.007607134533686843,2471.045547352997,251.0907953763462,18.5,0.8187878200306529,2616.031740357292,59.57592845473404,1.861233091313806,0.04632387304249746,0.0006063872806077674,148.53971352730247,148.5397135273025,no
531.0,0.8079080860592166,0.8050162289106567,0.8110125591889187,0.808382117487512,1.8081395392419553,0.0076397026954804605,2708.017696115357,292.45549440049865,17.0,0.7887004136533388,2496.212212632793,56.86377670027449,1.7703336089025579,0.04575263707529829,0.0008738447496682286,206.79956654883003,206.79956654883003,no
542.0,0.8090095384418383,0.8061006375444553,0.8119743910920482,0.8091912355841678,1.8067821065714302,0.007572437492895979,2650.6246593872493,271.5764964782995,17.5,0.7718887224091955,2624.8322820726958,59.77217676334541,1.8601544566789368,0.04617129347298721,0.0006143872782419789,142.44683098037115,142.44683098037115,no
560.0,0.8108119150679466,0.8080837668768882,0.8135482978426236,0.8107774593054627,1.803492490723308,0.007595192850370489,2705.089595641206,274.1985461735135,16.0,0.7458272234352278,2484.0691175837683,56.57703037862199,1.7571938778959697,0.04558482845288758,0.0009192780311503353,206.28550780488445,206.28550780488445,no
573.0,0.8122083668306508,0.809516026950312,0.8148261872020521,0.811923065326398,1.802034313505048,0.007520095336652489,2811.0440558512687,286.6073184562855,16.5,0.7280804854152699,2623.2852307930025,59.723781694464414,1.8541729373401168,0.04603535236425257,0.0006194979220108339,135.8610904504976,135.86109045049758,no
593.0,0.8143513089365518,0.8117075060810602,0.8167871879241245,0.8136575266483009,1.8001615273076017,0.0075420886771487275,2442.7147708118596,208.4686382101636,16.0,0.7028757584942835,2635.3190688922946,60.00645610042068,1.860742802843411,0.0460374488515591,0.0005861693009933059,124.21620032110854,124.21620032110853,no
606.0,0.8155500071438909,0.8131319675160465,0.817796381313182,0.8147849265075379,1.798027261958504,0.007466109378742091,2673.9387647960198,242.67480930404753,15.5,0.6867669839884362,2612.029360936569,59.45306488685165,1.8421118409683979,0.04588188579062894,0.0006387633286164527,132.45770168739344,132.45770168739344,no
633.0,0.8180339455182387,0.8163080488592869,0.8198876284435023,0.8176108678252003,1.7920199941373178,0.007469928851792633,2362.6671171184776,179.92648124356978,14.0,0.6553490944091843,2472.6286617873884,56.28780845749119,1.7379745698564826,0.04523475400535305,0.0009636128660622062,191.29725756244125,191.29725756244125,yes
644.0,0.8192220553536179,0.8175986992348894,0.8209321557367804,0.8187592333199425,1.7903532401921978,0.007409733098960846,2499.5983034377937,196.70455285631755,14.5,0.6433966054337917,2607.8652498200713,59.348145389057805,1.831325494619706,0.045663992580604724,0.0006393167697405613,124.74986752383262,124.74986752383259,no
681.0,0.8232184247998933,0.821882759536682,0.8244455657232613,0.8227636153250691,1.7837909765252864,0.00737727176521153,2339.286084268389,160.96578998985575,13.0,0.6061814704825239,2481.512721082683,56.4694549277333,1.7362095313630603,0.045043915136969793,0.0009291067464708027,171.4463981858084,171.44639818580842,yes
691.0,0.8243331094097612,0.8230376736861118,0.8254807104093647,0.823843132678153,1.7827934567523187,0.0073288857419859296,2351.799737648415,159.1251082446724,13.5,0.5969525869508846,2616.2593217594463,59.52064272339702,1.8294623984322047,0.04548944771339119,0.0005831259785663312,106.04597918271175,106.04597918271175,yes
739.0,0.8296965517911096,0.8280417124384497,0.830461436644503,0.8290488325866577,1.7777602635898717,0.00726646378617082,3772.0870112147,384.3965736163252,12.0,0.5564858899659035,2494.149571689899,56.72779961397638,1.7391512621854308,0.04491593089747548,0.0008372427795639421,142.36945956964433,142.36945956964433,yes
751.0,0.831307226049494,0.8292953294831162,0.8320005177948843,0.8303529699959997,1.7779296699054017,0.007215097580388245,2424.7907806821677,17.231492001694605,12.5,0.5475160639032758,2640.008814437379,60.02758839414033,1.8410332063335286,0.04543020119156006,0.0004256477656267314,71.22300364899331,71.22300364899331,yes
790.0,0.8365533453785561,0.8292953294831162,0.8370134515584798,0.8303529699959997,1.795730806037596,0.0072441681096904785,2302.0765190784055,16.28950874519931,12.0,0.5255904581338666,2639.5938545260783,60.00292159329261,1.8591738797381465,0.04587351682220032,0.00031685090488367155,50.400834180547896,50.400834180547896,yes

File: CSVout/MN1096VSlowTrans.csv
λ (nm),TM,Tm,TM Corrected,Tm Corrected,n1,Δn1,d1 (nm),Δd1 (nm),m,Δm,d2 (nm),Δd2 (nm),n2,Δn2,κ,α1 (cm^-1),α2 (cm^-1),discarded
517.0,0.8528531587394818,0.8526317287585412,0.8819474991543582,0.852852430462249,1.9036834457274208,0.006862889187825813,1566.7946145834621,90.89725296847394,21.0,1.1515591366411668,2851.5770372346246,79.63649890286494,1.9228964145450915,0.059168269852367804,-0.0005755161114478923,-139.88682303653874,-139.88682303653874,yes
522.0,0.8537414351570856,0.8527448965960132,0.8776975110629395,0.8582433756785882,1.869574187610245,0.006479645907248638,1842.1880418823741,120.07789574072406,20.5,1.1193786846018232,2861.8816174602816,79.860792124032,1.895267065676248,0.05811241001621019,-0.0005227508375363078,-125.8444590698832,-125.84445906988321,no
540.0,0.8569229510910529,0.8558797309851088,0.8624754421618022,0.8569227682521429,1.8160470731064928,0.0067982723223404175,2431.433651367468,205.96466147158486,19.0,1.0524263725227831,2824.816644881747,78.95164635478547,1.8171610217585557,0.056373152508921484,-0.00021343347709826212,-49.668225457927825,-49.668225457927825,no
545.0,0.8577083730809087,0.8567460725643373,0.8628722316155595,0.8602372204019326,1.8040281375191525,0.006704872323149709,2569.088247982708,225.36165784128062,18.5,1.035732734316152,2794.4408932183187,78.08980318707884,1.7857237818597114,0.055870551880337085,-0.00017795590900142392,-41.03229184453337,-41.03229184453337,no
569.0,0.861478398632217,0.8603095172220551,0.8647768209935944,0.8631338415214624,1.7965663707926027,0.0067012515714697145,3444.234148779697,388.3397918612847,18.0,0.9879906254186732,2850.4374139769384,79.65938508450276,1.813973019965997,0.055866324650121826,-0.0002830039068786589,-62.50144075832723,-62.50144075832723,no
575.0,0.8625759605578144,0.8612003783864846,0.8657930313860426,0.8652698768322076,1.7914250332963357,0.006660224840762467,3153.108119625284,318.5790695542559,17.5,0.9748226976719542,2808.518306089639,78.48182973188776,1.782181557645757,0.055535076234392675,-0.00024219880866053223,-52.931478121469766,-52.931478121469766,no
596.0,0.8664174272974053,0.8642452082678712,0.869349767759611,0.8670815765681227,1.7952950331521638,0.006640781360020869,2736.3705962896784,230.15974013235513,17.0,0.9424104584564555,2821.820317246219,78.8435328960248,1.7944907867892481,0.05570206140512651,-0.0003242211824286466,-68.36046207087465,-68.36046207087465,no
607.0,0.8678145182287972,0.8658401191581213,0.8706120027398272,0.8680305621440783,1.7948674989497881,0.006587167342503234,2953.892592106573,261.7267807320055,16.5,0.9249792540511562,2790.0388206539656,77.94163534129964,1.7738573307429644,0.05555386666711609,-0.0003003899973645132,-62.188007178399474,-62.18800717839948,no
633.0,0.8711252929132065,0.8695390341633632,0.8736032007530534,0.8712658256402237,1.7910837550909604,0.006577664279047486,2611.8485358506687,194.52865520630377,16.0,0.8851156174822095,2827.3384679003043,78.9835198113874,1.7937823419464574,0.055584803310251854,-0.0004158898716800427,-82.56281614991622,-82.56281614991622,no
642.0,0.8722433727688974,0.8708156005256642,0.8746735585152068,0.8723823769928519,1.789690516014289,0.006526601928758124,3162.4767802232673,280.726839413747,15.5,0.8719196359284089,2780.089605146164,77.6515152676408,1.7624336576529618,0.055346887575242504,-0.00036614143482778506,-71.66774092397479,-71.66774092397479,no
677.0,0.8765793409897474,0.8762633970765278,0.8788244581294115,0.8765434246963658,1.785980771902637,0.0064992248176484226,1399.028434205977,49.56610499755429,15.0,0.8250869486739132,2842.975736290178,79.40301340854384,1.7985643446352957,0.05547844680694884,-0.000555019375393902,-103.02184888256886,-103.02184888256886,yes
679.0,0.8768271784210073,0.8765746997365771,0.8790367548648024,0.8767811988508524,1.7854821066167939,0.006462408768266159,3151.314319759432,52.332819775585385,14.5,0.8223510052437623,2757.0984787564366,76.99565013331033,1.743748424924353,0.055118295332650356,-0.00042499256176345337,-78.65410956502924,-78.65410956502924,yes
799.0,0.8918501322087901,0.8765746997365771,0.8919053680878402,0.8767811988508524,1.8222713309054157,0.00649697953836409,2497.3546182909777,28.00146005857413,13.0,0.7130399655524042,2850.0146558413735,79.56220143382515,1.8396541455171656,0.05661164040360511,-0.000929071802155998,-146.12090855122472,-146.12090855122472,yes

File: CSVout/MN1534Slow.csv
λ (nm),TM,Tm,TM Corrected,Tm Corrected,n1,Δn1,d1 (nm),Δd1 (nm),m,Δm,d2 (nm),Δd2 (nm),n2,Δn2,κ,α1 (cm^-1),α2 (cm^-1),discarded
294.0,0.7025152357108039,0.6976800793665665,0.7333607142361668,0.7025089183882491,2.0659440871108665,0.010107204880099476,882.1084856533457,7.326549685141856,31.0,0.25747744629298713,2205.771215412111,18.32052708551254,2.0663476964224636,0.017162513807362986,0.0011387108821626498,486.7164274782223,486.7164274782223,yes
298.0,0.7111205039310353,0.6991882168381245,0.736324147335572,0.6996111097123159,2.0858563609522482,0.009199442052424482,750.5351297242189,5.180964411021471,30.5,0.21054232943662274,2178.721452288937,15.039773434703427,2.06067963712791,0.01422492757454179,0.0011897549621769149,501.70811392577156,501.70811392577144,no
311.0,0.7392714065007369,0.72134180030295,0.7460185943090033,0.7217920795026798,2.009121266849282,0.009575030927358327,5273.048028255039,236.43904792402049,28.0,1.2554964996333187,2167.1165757097247,97.17168839646082,1.974298413478913,0.08852588383408534,0.001186556616615264,479.4440578555465,479.4440578555465,no
316.0,0.7419824255343868,0.7298624093278829,0.7544998006835412,0.7303232217297427,2.00133122292305,0.008762283183177306,11888.395495057828,1160.6936584137707,27.5,2.6848934845453196,2171.054920961008,211.96549861375507,1.9702174107868344,0.19235723234033894,0.0010880756491072918,432.69499566903966,432.69499566903966,yes
321.0,0.744715219821319,0.7272822783231189,0.7630491291976336,0.7277398453149053,2.043285433293249,0.009419662588124617,2678.7701208296844,57.23994811738818,28.0,0.5983038764037228,2199.3990300008313,46.99674876457447,2.0377806775779135,0.04354328852340966,0.0009247367238192081,362.0119748355287,362.0119748355287,no
327.0,0.7440765382711605,0.7242087358114676,0.7644794927951633,0.7246624367569915,2.057244908926104,0.00853542967909467,2314.824304864811,41.365544661722474,27.5,0.49142065590321454,2185.568660537881,39.05576671574675,2.038800928250933,0.03643305052426023,0.0009683737268924778,372.13893410822953,372.13893410822953,no
332.0,0.7435481937329894,0.7258352009739535,0.765662750389133,0.7262909443860311,2.0513358237019035,0.009458031563556348,1999.8408096174014,29.819906794059893,27.0,0.40260078680645167,2184.9177244473044,32.57961462851284,2.0323393406551418,0.03030449694835057,0.0009798574412664615,370.88107699373586,370.88107699373586,no
337.0,0.7478531152274919,0.7274616661364393,0.7673424923928113,0.7279194520150708,2.0473658956967236,0.008472369490739434,2023.5000306931652,29.646407592641722,26.5,0.38825292280123275,2180.9731271705414,31.95355438395877,2.0247441412004403,0.029664635122480864,0.0009912867623131432,369.6402623244845,369.6402623244846,no
344.0,0.7539214985390194,0.730434648673983,0.7697103214823338,0.7308961894086605,2.0394736462971395,0.009339805491357305,2193.090414204688,33.431015389940896,26.0,0.39633860715846325,2192.7226214074135,33.42540883282572,2.027804893219499,0.030911437191066635,0.0009626314209112331,351.65067442435276,351.65067442435276,no
349.0,0.7565408398550093,0.7325582076293713,0.7714542504517702,0.7330224304040817,2.0340324150898565,0.008382851766172627,2060.020966018783,28.607952928388805,25.5,0.3541239684971551,2187.6495020377665,30.38035777813487,2.0177157476751937,0.028020451288860552,0.0009737387484802092,350.612091546263,350.612091546263,no
356.0,0.760233164360682,0.7349396749171698,0.7739125599629034,0.7354069250788963,2.029454071431949,0.009226124056842587,2007.2030596852449,26.059501260711787,25.0,0.3245747999307834,2192.707912261426,28.467909277155925,2.017829108861085,0.026197459172123905,0.0009563406915830882,337.57672932656317,337.57672932656317,no
362.0,0.7627319111173487,0.7369809325924257,0.775019972593526,0.7374507776573087,2.021935482082052,0.008306468353707751,2165.297984397671,29.25684094226583,24.5,0.3310364708462543,2193.195598621996,29.633784932382188,2.0108007153358383,0.027169321321628553,0.0009660545681354003,335.35358389182693,335.35358389182693,no
370.0,0.7660635734595711,0.7386404282492539,0.7764965227676893,0.7391123937378963,2.017096009002144,0.009134467321977879,2403.8858874072444,34.52762123196206,24.0,0.34471807247924696,2201.1842669781818,31.61616657018179,2.0132946614254417,0.02891746062580568,0.0009566061680997658,324.8937200087467,324.89372000874664,no
377.0,0.769507018587132,0.7401002853308245,0.7794332288998113,0.7405741161546538,2.0186623464783437,0.008213270875305427,2254.01205709379,29.20273712311162,23.5,0.30446346559386106,2194.398685707849,28.43039271256279,2.008646852803908,0.02602381199825021,0.0009564618999145763,318.81312235651654,318.81312235651654,no
385.0,0.7734423844472016,0.7421766408526739,0.7827894644793792,0.742653137824205,2.0187914951626253,0.009048192760728067,2251.1756325611072,27.959460722473207,23.0,0.28565856315941085,2193.1437746835463,27.23870867296124,2.0076266021308884,0.02493459697936173,0.0009381049675522077,306.19674538785523,306.19674538785523,no
393.0,0.7767264124665708,0.7442634041716253,0.7856091109336074,0.7447425806550069,2.0171571357390357,0.00808519624598594,2301.303339221894,27.99525743767413,22.5,0.2737115449372461,2191.822303610554,26.663425286629263,2.0047925724836113,0.024388216546364673,0.0009266769951805498,296.3095817109292,296.30958171092925,no
401.0,0.7799940612938234,0.7466175035942495,0.7884146943132508,0.7470997215277966,2.0136247489614236,0.008941394096461544,1966.0872883548159,19.58092362060818,22.0,0.21910538876117178,2190.5769693559246,21.816691749181786,2.0001447638620773,0.019920113457482843,0.0009175787924287884,287.5470118088854,287.5470118088853,no
410.0,0.7853797380127485,0.7492658654447018,0.7930986075895722,0.749751505009685,2.0153333409141254,0.007933725428982496,1853.7221401865036,16.683159008149374,21.5,0.19349605364217307,2186.983121115251,19.682446665946216,1.9985577072596024,0.017986652527017786,0.0008835120802029027,270.79366444129516,270.79366444129516,no
420.0,0.7913638232559986,0.7560261339225026,0.7983029556743737,0.7565206118402904,2.002222275418818,0.008720625148589808,2172.4934438204946,21.777035630838352,21.0,0.21050362639685458,2202.552660681757,22.078348685883363,1.9996913191185133,0.02004487020708366,0.0007879410370970041,235.7514070100829,235.75140701008291,no
429.0,0.7973330841724793,0.7620847378077972,0.8035556306234227,0.7625871367244058,1.9930137023405885,0.0077290508209694785,2147.402901385189,20.329568726236314,20.5,0.1940745067537231,2206.332046205144,20.887453834253456,1.9939098986380686,0.01887644293119752,0.0007155052921287442,209.58752161830134,209.58752161830134,no
440.0,0.8045994350442041,0.7658309041802089,0.8099496850514226,0.7663382666434961,1.9963000649097526,0.008499118799883465,2070.38509800443,17.95986161709737,20.0,0.17349295678768395,2204.0774717897493,19.119595878496334,1.9951568716828703,0.017307283246176346,0.0006405128962065445,182.93005538654563,182.93005538654563,no
451.0,0.808498863907158,0.7695770705526206,0.8134849546280274,0.7700893965625863,1.9902089644844405,0.0075420432537274314,2036.3913183958057,16.531366373078818,19.5,0.15830044125751902,2209.4413594097637,17.936181647547606,1.9939098986380686,0.016186503424725194,0.0005921440443567092,164.99116448940012,164.99116448940012,no
463.0,0.8127676375804462,0.7725054234797673,0.8173550766964053,0.7730216633008645,1.9888371667587352,0.008353390682074148,2085.1335972994875,16.400497857322755,19.0,0.14944340242404905,2211.593826541547,17.39516348517847,1.9944767045675238,0.015687441304530297,0.0005427611022348186,147.31181783457492,147.3118178345749,no
475.0,0.8145457191366241,0.7754435538791248,0.8187054283649852,0.7759637205791704,1.9794902101170562,0.00744676094722533,2360.9439426732065,19.94131367846484,18.5,0.15625712088440863,2219.637145737729,18.74778971897644,1.9923228420355934,0.016827817901012124,0.0005206656650097405,137.7447939512459,137.7447939512459,no
489.0,0.8166265791881777,0.7751832685292027,0.8202857230555938,0.7757030861438485,1.9832626536622084,0.008296427799062304,2287.755214943466,17.67244007973689,18.0,0.13904631026843706,2219.0706772364724,17.14186610525629,1.9956103164264345,0.015415680624040213,0.0005182686523886155,133.1851935321028,133.1851935321028,no
502.0,0.8182147954781118,0.7749422910797028,0.8213954204100249,0.7754617855040141,1.9856951915858387,0.007398709971416913,1915.9451279495795,11.725286172821804,17.5,0.10709727801232806,2212.0716304358934,13.537534307884382,1.9917560361061382,0.012189237138948091,0.0005422263008048408,135.73339945750257,135.73339945750257,no
517.0,0.8200526235732437,0.7757758933017808,0.8226795232038272,0.7762965066462033,1.983830847467222,0.00828444867118029,1844.0574213935813,10.234879050604567,17.0,0.09435332210468188,2215.1586187958037,12.294563216011921,1.9926629255932666,0.011059668639091719,0.0005373857240666662,130.6187267212279,130.61872672122786,no
534.0,0.8190748345075176,0.7767230167877465,0.8215460365472932,0.7772449014285837,1.9729165617377855,0.007396718209219639,2136.621870756342,12.877038141320595,16.5,0.09944255099128851,2232.9885031324106,13.457822611254894,1.9976508177724739,0.01203948444297748,0.0005420477938678212,127.55755558874169,127.55755558874169,no
551.0,0.8180993434184443,0.777107305284075,0.820415213784194,0.7776297065916905,1.964896726867699,0.008256809468428996,2259.008003880896,13.470990787646894,16.0,0.09541172595761827,2243.3749009429753,13.377766954310637,1.9987844296313846,0.0119192170155215,0.0005667473494377677,129.25512228204562,129.25512228204565,no
568.0,0.8198319837397856,0.7774915937804036,0.821822689121043,0.7780145117547973,1.9656128686299095,0.007392414210259631,2358.2688503821305,13.748201720869131,15.5,0.09036167637923963,2239.5050776546477,13.055834392044721,1.996063761169999,0.01163662371736589,0.0005797451585079997,128.26219231851985,128.26219231851985,no
588.0,0.8218748258618853,0.7779949117844854,0.823482150619495,0.7785185072414397,1.9666951689790528,0.00823868454289196,2088.908829068251,10.053526451424387,15.0,0.07219218697956807,2242.3403837867313,10.791963750544543,1.9996913191185133,0.009624139307414856,0.0005650575458041601,120.76058739821956,120.76058739821954,no
609.0,0.8267588301410805,0.7785223649176342,0.8282270806596068,0.7790466703438252,1.9783767578656517,0.007279160996036031,2130.965960778135,9.765402487115129,14.5,0.06644795771935459,2231.7538772358707,10.227274984453436,2.002071904022226,0.00917473029169494,0.0005171732829494744,106.71578235448172,106.71578235448172,no
633.0,0.8323305914453195,0.7860014891288122,0.8336401835312471,0.7865359610384144,1.9656930432451427,0.008072236456342115,2016.1703081662185,8.060442004487756,14.0,0.0574918402327051,2254.1668014884494,9.256871257788701,2.0092136587333633,0.008250956475804814,0.0003318374190446486,65.87665073345124,65.87665073345124,no
655.0,0.8434974747860788,0.7928454171122299,0.8446656967283334,0.7933891920736796,1.9741246272407196,0.006999080079453972,1833.344281905111,6.238244932658357,13.5,0.04786302737365479,2239.6002455932507,7.940299841546204,2.0047925724836113,0.007107810501872806,0.00012223564398448195,23.451273352578067,23.451273352578067,no
685.0,0.858749059767407,0.8101346435929467,0.8597242001940535,0.8107026086484227,1.9572952545121178,0.007598598230092663,2175.0204779376313,7.992739436443275,12.0,0.04658631780305449,2099.8364914671356,8.151970843828241,1.8636578960492265,0.007235079918460096,0.0002745340260159255,50.363449885667784,50.363449885667784,yes
710.0,0.8722461301552078,0.824563477700603,0.873105224264931,0.8251516307531616,1.9462556100574397,0.006550937042217307,1720.8552763076052,4.660146524647559,11.5,0.03870805848738216,2097.6175888220114,7.060409070633388,1.8511881656012086,0.006230947807412284,-9.356219522864709e-05,-16.559679165298686,-16.55967916529869,yes
743.0,0.8900622630671048,0.8378046830800767,0.8907681760384892,0.838412033711155,1.9522194543788092,0.007105022996674854,2159.3175086086876,2.5541634254373453,11.0,0.04003405087892241,2093.2585170350703,7.618328906701788,1.8530019445754657,0.006743924920716032,-0.0005967230744222979,-100.92386685505284,-100.92386685505284,yes
777.0,0.8900622630671048,0.8514471371074132,0.8907681760384892,0.8520742670618149,1.9041565176065036,0.0062942401179279074,2088.432543220524,2.4037794685571456,10.5,0.034708029842692015,2142.287129383438,7.081387201738607,1.8497144701846246,0.0061142804792025905,-0.0008201972756641437,-132.64997352488217,-132.64997352488214,yes
