Repository: LP404/Summer-Project-Swanepoel-Code

#  Summer Project: 
Swanepoel Method Code that aims to interpret transmittance and reflectance data from a Spectrophotomer and apply the Swanepoel method to said data to obtain the refractive index and thickness of semiconductor samples.

## How to use:
- Put data (.txt) in the *Data* folder. *TransVSlowSam9.txt* is an example of how the txt should be formatted, if you are using a txt output from a Shimadzu UV-2700, you should be good to go.
- Run *code.py* **Note: Code.py is still unfinished, this message will be updated once I am happy with the code**
- A csv output can be found in *CSVout*
- Run *plotter.py* **Note: Also unfinished**

File: CSVout/MN1534Slow2.csv
λ (nm),TM,Tm,TM Corrected,Tm Corrected,n1,Δn1,d1 (nm),Δd1 (nm),m,Δm,d2 (nm),Δd2 (nm),n2,Δn2,κ,α1 (cm^-1),α2 (cm^-1),discarded
295.0,0.691143267936117,0.6875577230844099,0.7442187142487188,0.6911270751955085,2.160676033463902,0.010443332769996382,520.4100998883449,2.600848457430841,34.0,0.1699214668808718,2321.0328259901926,11.59980301385026,2.1876810587256177,0.010933352193122223,0.0008810017748507467,375.2879598197525,375.2879598197525,yes
298.0,0.6965902981536989,0.689640421290655,0.7414907326334768,0.6900771558275492,2.1501626245794307,0.00907153180343437,552.595693503442,2.8558257985416837,33.5,0.17312868228233938,2321.452313857577,11.997312838192538,2.177429711790413,0.011253001097453379,0.000940198288464035,396.4724880478268,396.47248804782686,no
312.0,0.7222169302511808,0.7096722413432617,0.7286564030208282,0.7101348204101233,1.9854259772398257,0.00989241119870859,37422.47516024561,11865.212570620268,29.0,9.194773009389833,2278.604214844285,722.4568459907634,1.9734933419092113,0.6257180453240467,0.0013482473085675562,543.0312615151341,543.0312615151341,yes
316.0,0.7260248149770302,0.7153588778489233,0.737424707016873,0.7158287936653762,1.994114890854983,0.00917325635890168,9219.288952813295,698.0592622659948,29.5,2.2336590535610563,2337.377861915259,176.97983806305774,2.0332565134038094,0.15395260404665784,0.0011242719305683457,447.08916933047203,447.08916933047203,no
321.0,0.7308277248573728,0.7150854216328185,0.7484842261274621,0.7155549783355828,2.038409013931089,0.00974356867748472,2487.678438059677,49.37930839176092,29.0,0.5756370765017317,2283.3984584005334,45.32444183042221,2.030421034464285,0.04030295270160837,0.0011032204776390284,431.8840308835631,431.8840308835631,no
327.0,0.7314298555455779,0.7147596710008849,0.7511508011561203,0.7152287999148328,2.0457957262145743,0.008841387363050958,2348.362676554454,42.56978948085352,28.5,0.5166318696498806,2277.7200774693865,41.28922042673965,2.0327112289923623,0.0368478386909695,0.0011128154374762315,427.6468260766533,427.6468260766533,no
332.0,0.7319279636564187,0.716933394954087,0.753356705415708,0.7174053859714205,2.0415321545961,0.009694029218987599,2006.954598762262,30.03167980386888,28.0,0.4189865754944951,2276.721426863623,34.06841835701893,2.02758555552476,0.030340397443979383,0.0011118611834283188,420.8451717674771,420.8451717674771,no
337.0,0.7364977927480728,0.7191071189072891,0.7553964702453532,0.7195819720280082,2.0366061668926982,0.008742765041640572,2065.696927528158,30.891300905989535,27.5,0.411246569423545,2275.2312525252883,34.02476535440946,2.0213693132342634,0.030228407112931562,0.0011140631459158922,415.42226645038585,415.42226645038585,no
344.0,0.7429396000218502,0.7223247136537434,0.7582718013907566,0.7228038324663191,2.029620484908594,0.009550332827773815,2331.544262357097,37.771600687761705,27.0,0.4374067587027303,2288.1124991252473,37.06799525146586,2.0258406454081292,0.032819125568748775,0.0010794787723368991,394.33518382322455,394.3351838232246,no
349.0,0.7465776900339285,0.7246229956154965,0.7603327573036925,0.7251051613508268,2.0246511457754472,0.008630153381876707,2213.859591225787,32.933214928013435,26.5,0.3942120805905021,2283.973715496009,33.97622756225288,2.0172251517072657,0.030008095248075944,0.0010848458502921272,390.6181952498704,390.6181952498704,no
356.0,0.7517060819786652,0.7265070282372621,0.7632379602171083,0.7269917077704642,2.0240769486626977,0.009441174601389083,2424.673917224363,37.97825532897303,26.0,0.40724430264159445,2286.474337380161,35.81360180901098,2.018861004941607,0.03162190931106743,0.0010692060339745188,377.4168338773289,377.4168338773289,no
363.0,0.7545338178208537,0.7283910608590277,0.7661527817548035,0.7288782541901014,2.0238857242507464,0.008500110125591665,2602.728744908117,42.10860002879341,25.5,0.4125552087726832,2286.813896922665,36.997528810557,2.0189700618238966,0.03266418099457078,0.0010558430256427957,365.5128036036833,365.5128036036833,no
370.0,0.7573454412081011,0.7294890439345939,0.7690509946227683,0.7299777082850955,2.0273765608615997,0.009364739027377588,2354.977925985449,33.1412205274034,25.0,0.3518209253865441,2281.2732914473745,32.103987218264905,2.017552322354134,0.0283926850026561,0.001053936516243457,357.950185597888,357.950185597888,no
377.0,0.7612198568727981,0.7305933191767823,0.7717373139564531,0.7310834629766223,2.029517933210378,0.008378066635177643,2102.402325524318,25.420124163788046,24.5,0.29622923949986063,2275.5403755879383,27.513534486189478,2.01460778653232,0.024358601326325172,0.0010571001196908155,352.35840531878586,352.35840531878586,no
385.0,0.7656477604895948,0.7328410491203179,0.77480739319495,0.7333342181569483,2.0278257596865497,0.009279839313902697,1969.3963047026343,21.369937537651428,24.0,0.2604242222243204,2278.302254486665,24.721878859025225,2.015371184708346,0.021868811386290755,0.0010365228227182585,338.3202581953077,338.3202581953077,no
393.0,0.7680450328472546,0.7351000458806132,0.7767622196684879,0.735596255318128,2.0221868118078294,0.008270602298660697,2218.4627733230814,26.023505760448067,23.5,0.2756649301148617,2283.542733557709,26.786921194063243,2.014389672767741,0.023629642058196534,0.001026124938061001,328.1085564455697,328.1085564455698,no
402.0,0.7707292604995969,0.7376043648265416,0.778951040333372,0.738103966063926,2.0153043848159635,0.009160918001629883,2072.6387812975286,21.69518731253363,23.0,0.24075073413221212,2293.946281679018,24.011706581481818,2.0166798672958186,0.021109441676570456,0.0010044850857939842,313.9983050916312,313.99830509163127,no
410.0,0.7757858059195939,0.7398199374638486,0.7830720860854422,0.7403225394288339,2.0172542129890534,0.008138392561534912,1757.272259294053,14.968315678672868,22.5,0.1916533428379713,2286.5239146857243,19.476442299043704,2.0120994782396635,0.017138915161207528,0.00098917099677371,303.1777889374029,303.1777889374029,no
420.0,0.7821064876945901,0.7464654042752317,0.7882233932755298,0.7469771164751514,2.0042217794268087,0.008945083255744751,2041.7447525447337,19.20360736930128,22.0,0.20692075324208375,2305.1341161062937,21.680913074033604,2.015371184708346,0.018955551072829167,0.0008938131797957511,267.4282780312443,267.42827803124425,no
430.0,0.7879389424171149,0.7530843422769885,0.7938689833188224,0.7536051283436394,1.9933081441354268,0.007919030636861278,2252.5332524628207,22.306480736171174,21.5,0.21291110144692355,2319.009237783932,22.96478191079849,2.0164617535312397,0.019968701998601446,0.0007987312616122279,233.4221640626495,233.42216406264953,no
441.0,0.794379188012528,0.7568601098061883,0.8001028913626183,0.7573861429896619,1.9964369988237671,0.008701431565716577,2160.788617062596,19.50900774193262,21.0,0.18960168493368026,2319.381980362082,20.94089197530794,2.019951573764501,0.018237439136675644,0.0007222873352982364,205.8170146352732,205.81701463527318,no
451.0,0.7980759036731468,0.7602795435576778,0.8032320522568644,0.7608103286672758,1.9905462412468549,0.00773598904293008,2044.1066181432184,16.656067666645363,20.5,0.16704088922543014,2322.3524800430478,18.923308456647497,2.0165708104135294,0.01643169665158645,0.0006893425293875127,192.07391806038282,192.07391806038277,no
463.0,0.8025282606110866,0.763204114007065,0.807000841229694,0.7637389983976137,1.9888956851399204,0.00855785387579987,2091.7158402926148,16.50353841056879,20.0,0.15779904796494798,2327.9250061193006,18.367217484971068,2.019733459999922,0.015935600856546904,0.0006371843026067048,172.9393973263032,172.9393973263032,no
475.0,0.804655772780584,0.766138449299355,0.8085990756901751,0.7666774466579361,1.9802856367083492,0.007634234215599029,2268.918195074456,18.388717178762647,19.5,0.15804006762531367,2338.6777716057723,18.954091957866364,2.0202787444113692,0.016373589199423413,0.0006074761435884727,160.71095494135616,160.71095494135616,no
489.0,0.8071455658203462,0.7662699973924718,0.8104694635980169,0.7668091798774667,1.983693449537746,0.008490151573502807,2240.1065310099916,16.91580242257921,19.0,0.1434754292172417,2341.843696203426,17.684054182762022,2.026494986701866,0.015302749369665199,0.000590985962166635,151.87216009140255,151.87216009140255,no
503.0,0.808939950617101,0.766401170170059,0.8119803853168267,0.7669405372532896,1.9861724868388086,0.007571448832355465,2032.371114988839,13.15440005094231,18.5,0.11974013955801038,2342.5709654277384,15.162149963505975,2.029657636288259,0.013136837222926356,0.0005855869710932797,146.29628043137544,146.29628043137544,no
518.0,0.810862505756481,0.7671781678797268,0.8135992300155515,0.7677186297578215,1.9857163000393274,0.008470774908330463,1931.3314001670033,11.194919979806535,18.0,0.10433660407483307,2347.7674025779356,13.608782107920739,2.0336927409329673,0.011788255240032504,0.0005689546703803643,138.02500484112392,138.02500484112392,no
534.0,0.8106153998692661,0.7680069654367058,0.8130644987984535,0.7685485950959888,1.9772070872280185,0.007551961421477526,2074.544096235155,12.124529833074108,17.5,0.10227754255205083,2363.181899449236,13.811453558808887,2.0382731299891224,0.01191254667343796,0.0005700568063790929,134.14878464789643,134.14878464789646,no
551.0,0.8103534861386226,0.7687754520042316,0.8124977237631026,0.7693181667158159,1.9695717527798011,0.008436309526351785,2162.6351308542644,12.334137626256462,16.0,0.0912526570962294,2238.049968871998,12.764250398356456,1.9228909485269239,0.010966806772460667,0.0010261811749058113,234.03580692096114,234.03580692096108,no
569.0,0.8122803181254684,0.7695891436639647,0.8141943297229484,0.7701330072544563,1.9696607472328385,0.007531705104659882,2341.973587530562,13.536656104013115,15.5,0.08959032276424649,2238.8373257654775,12.940526363353005,1.9236543467029497,0.011118762181158901,0.001032622314526706,228.05474005272325,228.05474005272322,no
589.0,0.8144212425552971,0.7706997609193562,0.8160794474561104,0.7712451965092747,1.969227825785644,0.00839493107364846,2130.672410410146,10.437709546903836,15.0,0.07348179966033318,2243.2650717991924,10.989276972731412,1.9270351100539216,0.009440133859694024,0.0010234705784898206,218.35841429873793,218.35841429873796,no
609.0,0.819129197368977,0.7718126016327166,0.8205933726799336,0.7723596123692079,1.9781069288957929,0.007415314869507862,2135.5288772155504,9.792039211287527,14.5,0.06648684083766565,2232.058305596581,10.234655538247555,1.926053598113317,0.008831532346384369,0.0010002529020638408,206.3965299740974,206.3965299740974,no
633.0,0.8247683959919564,0.7786204980001735,0.8260001622337438,0.7791772420044357,1.967790172170237,0.008225523737543369,2021.856874231595,8.105381574819196,14.0,0.0585211441515649,2251.7644729941594,9.41255952281884,1.9329241816975498,0.008079781047940566,0.000841611123549759,167.07736637746441,167.07736637746441,no
656.0,0.8357700312853721,0.7851336311610461,0.83689497224544,0.785699687009329,1.9771767824389264,0.007129757224761503,1845.7381577704664,6.311965365597791,13.5,0.04868139429371104,2239.556947729219,8.075907764120451,1.931615499110077,0.006965461906371932,0.0006443054529900799,123.42349254765112,123.42349254765116,no
685.0,0.8496416583944614,0.8012571337485193,0.8506319066080132,0.8018468834622307,1.960042445014419,0.007767465505585792,2169.069741842596,7.939105349157545,13.0,0.05151778821395497,2271.634479817219,9.002275694672404,1.9423030735744393,0.007697166030132443,0.00019226265785575965,35.27071261193007,35.27071261193007,no
710.0,0.8621937073267709,0.8151774248023005,0.8630562610979874,0.815787630710388,1.9475972146276896,0.0067044709911926285,1817.7203849900282,5.18747908781453,12.5,0.04303040010556214,2278.4485245057663,7.843404130352866,1.9357596606370746,0.00666372101643364,-0.0001546357090608841,-27.36914972215899,-27.36914972215899,no
744.0,0.8792644938747118,0.8265570095155664,0.8799533832043521,0.8271844861236787,1.957361526382085,0.0072993288379099505,2024.091689321142,2.366027201434681,12.0,0.04475000906798303,2280.621101330776,8.504817913765473,1.9473196901597523,0.007261881149409235,-0.0006289177188866648,-106.22598308423639,-106.22598308423638,no
777.0,0.8792644938747118,0.8375887174474744,0.8799533832043521,0.8382329367859458,1.917655315445034,0.006449995217708097,2001.1434062696662,2.2917366789730877,11.5,0.03868001950414598,2329.7982510288407,7.836229720914847,1.9489555433940935,0.006555272907060605,-0.0008214471807376066,-132.8521198618951,-132.8521198618951,yes

File: CSVout/MN1534SlowCorrected.csv
λ (nm),TM,Tm,TM Corrected,Tm Corrected,n1,Δn1,d1 (nm),Δd1 (nm),m,Δm,d2 (nm),Δd2 (nm),n2,Δn2,κ,α1 (cm^-1),α2 (cm^-1),discarded
294.0,0.702515235710804,0.6976800793665666,0.7333607142361669,0.7025089183882492,2.0659440871108665,0.010107204880099472,881.4661293298745,7.316035537133283,31.0,0.2572953107382038,2205.771215412111,18.307567428607886,2.0661770610159107,0.017148957063039913,0.0011390214518752204,486.84917353637724,486.84917353637724,yes
298.0,0.7111205039310365,0.6991882168381243,0.7363241473355733,0.6996371279148601,2.0857358618310724,0.00919944205242445,750.5310562579779,5.180909302574876,30.5,0.210541232652495,2178.8473234623166,15.04056397519166,2.0605094697798565,0.014223678808511143,0.0011898009008584221,501.72748582165593,501.72748582165593,no
311.0,0.7392714065007416,0.721341800302933,0.7460185943090081,0.7218197826306534,2.0089928036397677,0.009574295121579547,5274.713757913013,236.58838433230486,29.0,1.3007460614036204,2244.6571196422256,100.68030715780068,2.044640214318905,0.09170888640561276,0.001015729471489194,410.4190669665717,410.4190669665717,no
316.0,0.7419824255344379,0.7298624093278595,0.7544998006835948,0.7303515729059585,2.0012023027648898,0.00876228318317606,11899.29799864769,1162.823317007069,27.5,2.687355272666382,2171.1947832544893,212.173518136898,1.970054713652432,0.19251770626091355,0.001088086499780228,432.69931065567044,432.69931065567044,yes
321.0,0.744715219821417,0.7272822783228112,0.7630491291977364,0.7277679968191425,2.0431624515483167,0.009418933037625591,2679.031569714927,57.25110126134463,28.0,0.5983620549451855,2199.531415915768,47.00414778370901,2.037612401186198,0.04354392655555596,0.000924791793774759,362.0335333860324,362.03353338603233,no
327.0,0.744076538272618,0.7242087358108215,0.764479492796707,0.7246903504049672,2.0571241018783915,0.00853542967906016,2314.927277141902,41.36921552347509,27.5,0.49144240431611125,2185.6970106443287,39.05978887336676,2.0386325676086874,0.036431654201554205,0.0009684328278029126,372.16164615545193,372.1616461554518,no
332.0,0.7435481937355716,0.7258352009692126,0.7656627503918688,0.7263189836913015,2.0512146752090246,0.009457300534052226,1999.9282742076525,29.82250599381548,27.0,0.4026182699737227,2185.0467696869764,32.58295371196451,2.032171513599586,0.030303310336864692,0.0009799151293030592,370.90291221204615,370.9029122120461,no
337.0,0.7478531152759023,0.7274616661276038,0.767342492443276,0.727947616977636,2.0472446321543507,0.00847236948962379,2023.5818403495775,29.64879628522896,26.5,0.38826850779745953,2181.102311794141,31.956729809581148,2.0245769413432733,0.029663376148547076,0.000991342674675697,369.6611114482167,369.6611114482167,no
344.0,0.753921498652031,0.7304346483944713,0.7697103216000789,0.7309245851152038,2.0393518803547273,0.009339079053196146,2193.193683312943,33.434153926413785,26.0,0.3963571519929101,2192.853544834124,33.42896868338502,2.0276374406107425,0.03091033081671797,0.0009626921944549654,351.6728750892972,351.6728750892972,no
349.0,0.756540841573322,0.7325582071565194,0.7714542522323102,0.733050990927752,2.0339103199481983,0.008382851727434292,2060.107606455436,28.61035047268933,25.5,0.35413875215423596,2187.780826105121,30.3834498723071,2.017549128210566,0.028019307085268882,0.0009737961200081622,350.63274919333946,350.63274919333946,no
356.0,0.7602331683418888,0.7349396630483342,0.7739125640873834,0.7354356604491271,2.029331879543144,0.009225402352390822,2007.166536023325,26.058556743671172,25.0,0.32456894178919726,2192.839941489419,28.469109572892236,2.017662480035287,0.02619482304131282,0.0009564015624860138,337.59821602110793,337.5982160211079,no
362.0,0.7627318648322691,0.736980910955604,0.7750199250676468,0.73747966289602,2.0218125341813766,0.008306469373534422,2164.468896148228,29.234521442210646,24.5,0.33091063429405393,2193.328968452315,29.62432163943178,2.01063466690258,0.027156750732993735,0.0009661138079486135,335.37414824121817,335.37414824121817,no
370.0,0.766063460152776,0.7386416377439473,0.7764964063746648,0.7391426422391094,2.0169673346665884,0.009133718959944527,2415.0865010464317,34.84913685627008,24.0,0.34631442152820924,2201.3246936068736,31.764603660926117,2.0131284070464437,0.02904897498951227,0.000956656534388966,324.9108259940591,324.91082599405917,no
377.0,0.7694995036090843,0.7401025778509862,0.7794255321006603,0.7406055639168647,2.018500958101476,0.008213433254604266,2544.714065168327,37.19203468214545,23.5,0.3434620914757289,2194.574137911954,32.07459673641637,2.008480982232879,0.029354769312635365,0.0009565509418545503,318.84280230394194,318.84280230394194,no
385.0,0.7734264104162937,0.7420757182272572,0.7827731043589411,0.7425813934195259,2.0190289907137857,0.009049942905031036,2694.7420876166434,39.91801296348527,23.0,0.34070581462294397,2192.885798254313,32.48386705518785,2.0074608158103895,0.029737111851057325,0.0009394391036925472,306.6322064057648,306.6322064057648,no
393.0,0.7791027547841591,0.7440587490314793,0.7880684229178375,0.7445671268294686,2.026947889480622,0.008034762233155347,2074.400469749,22.766703580083853,22.5,0.24693921835346885,2181.2351580152786,23.93922244290658,2.0046270201923626,0.022000934642513133,0.000911869472815992,291.5748027309433,291.5748027309433,no
402.0,0.7854585618194997,0.7465620272180564,0.7939975950698188,0.7470738365884638,2.0335912216184284,0.008942055578866785,1756.0369071002076,15.603183070984159,22.0,0.1954799618240956,2174.478308615417,19.321224397975712,2.0049670756665257,0.017815040336811864,0.000865659942682539,270.6020812376543,270.6020812376543,no
410.0,0.7852312372221882,0.748776679094873,0.7927135531199966,0.7492915243796814,2.0158038352900722,0.007941442221557364,2014.9489184703489,19.646684877718883,21.5,0.2096349545136977,2186.472673004794,21.31912090003735,1.9983926698327028,0.019485253787948166,0.0008922419918771339,273.4693548200515,273.4693548200515,no
420.0,0.7849470814755489,0.7488476943986043,0.7911085006827188,0.7493626373503299,2.0050600812082524,0.008888172050277553,2195.317504241748,22.234783233257225,21.0,0.2126938117134347,2199.4353392854578,22.276489806183598,1.9995261880799136,0.02025175459826433,0.0009282915471600945,277.7441814235862,277.74418142358627,no
430.0,0.7871822437168486,0.7489184262081092,0.7930897387624796,0.749433466436864,2.00743327285838,0.007934614179519248,2045.458218122092,18.41226055126423,20.5,0.1845314355271699,2195.5897909992145,19.763674924969955,1.9983926698327028,0.017988598444448896,0.0009446400991639112,276.06273449485366,276.06273449485366,no
440.0,0.7894263645242457,0.7515003894493495,0.7950789176762273,0.7520189938281651,2.0003258380001205,0.008826151739454323,2006.203658364007,16.870061071260473,20.0,0.16817894834283625,2199.641636584077,18.496670858591262,1.9949921150910703,0.016775783793413337,0.0009351081007124461,267.0662490464114,267.06624904641143,no
451.0,0.7928420046238527,0.7543405490147138,0.7978997212501304,0.7548630739585961,1.995226465267423,0.007839825502060133,2165.3337041280693,18.677354714570697,19.5,0.16819967113604184,2203.8851611817563,19.0098850939679,1.9937452450191384,0.017197297155962372,0.0009091688734451325,253.32490054880148,253.32490054880148,no
463.0,0.7965811661900891,0.7576739082621586,0.8009877047618167,0.7582010716227138,1.9894962514874417,0.008683427666484849,2300.1960918453765,19.93518369878753,19.0,0.16466791314869542,2210.8611648358087,19.16094180394771,1.9943120041427438,0.017284168204714633,0.0008677342963783068,235.5134074099349,235.51340740993496,no
475.0,0.8020820599638672,0.7610183972566734,0.8061109128790019,0.7615502145211024,1.9917197334656693,0.007681475098759162,2217.765117782713,17.608404981999673,18.5,0.14688457743112093,2206.00816780316,17.515058245263162,1.9921583194730432,0.0158171531314427,0.0008138380397423308,215.3050616308568,215.30506163085676,no
489.0,0.8085196668677377,0.7648538540139646,0.8121065203750734,0.7653910579051404,1.9949221379027393,0.008521666580655564,2147.132882000525,15.54936999930108,18.0,0.13035460559229187,2206.1011386774067,15.97641354605552,1.9954455223899545,0.014450861891780409,0.0007257255323710809,186.49766879505353,186.49766879505353,no
502.0,0.8127685646468521,0.7684047975738533,0.8158500834075034,0.7689469885131871,1.9917562774433897,0.007499712495828172,1690.485980751885,9.134501513840078,17.5,0.09456084126832125,2205.3401059883668,11.91650375457307,1.9915915603494379,0.010761518480544654,0.0006803796945796699,170.31680080821977,170.31680080821977,no
518.0,0.8180125817825542,0.7714819141844573,0.8204704131285765,0.7720284655199493,1.9926044275136063,0.00837639349400818,1619.605517639321,7.903915889830345,17.0,0.08296252924784041,2209.670890621332,10.783522699486696,1.9963523369877234,0.009742496420372856,0.0006034948097349728,146.40423635080774,146.40423635080774,no
535.0,0.814602240445311,0.7747513505832242,0.8170396611359111,0.7753025348396342,1.9644499428200817,0.0074786205357352375,2078.6133373397647,12.170353955125657,16.5,0.0966080784012353,2246.8121502061827,13.155163900604057,2.00122646545073,0.011717251107447946,0.0006021619906276611,141.43907932911148,141.43907932911148,no
551.0,0.8113847099257212,0.7750797779437743,0.8138028739202161,0.7756314297130887,1.949443258607047,0.008299438698083183,2386.4580272612643,15.021658179790846,16.0,0.10071265789345513,2261.158400244841,14.232954525423184,1.998619373482145,0.01258039182629618,0.0006632835934525048,151.27164170141765,151.27164170141762,no
568.0,0.8127388273611494,0.7754287320143587,0.8148080712977298,0.7759808805161341,1.9489920738957034,0.007520336103557074,2901.3060368736606,20.78846290653959,15.5,0.11106073297892324,2258.603336031609,16.183364000536244,1.995898929688839,0.014301032134392959,0.0006841056882606738,151.35080313512125,151.35080313512128,no
588.0,0.8143353780712362,0.7737281272939396,0.8159932333411823,0.7742778592510047,1.9571544846205147,0.008329236607223482,2770.554655573663,17.632928865173433,15.0,0.09546605855455906,2253.271284742289,14.340728560567591,1.9995261880799136,0.012725792276840753,0.0007110855861570262,151.9687927581296,151.96879275812964,no
608.0,0.8202793207986949,0.7720309203851498,0.8217238601504154,0.7725782406257656,1.9814646392815727,0.007394895593169016,2244.125070541829,10.819881634031248,14.5,0.06991066841723464,2224.6170396450907,10.725825118204005,1.998619373482145,0.009636194228398034,0.0007045069466032472,145.6101215691933,145.6101215691933,no
632.0,0.8274120520716454,0.7752307176364259,0.8286006123214951,0.775782593581577,1.9895516374927296,0.00829769561995767,2329.5160094649304,10.773291871218756,14.0,0.06474567488879633,2223.6165760317776,10.283539707792283,2.0058738902642945,0.009276547054784081,0.0005721087157452451,113.75522395189577,113.75522395189577,no
656.0,0.8327154377252706,0.7784305148877021,0.8337521925017927,0.7789869465373883,1.9917366465130473,0.007183643255978468,1986.582702518323,7.2652122701737065,13.5,0.049371398191986625,2223.1854837596843,8.130501909136576,2.007687519459832,0.007342395553209871,0.0004746286265443809,90.92011014239272,90.92011014239272,no
683.0,0.8386817465855989,0.7795171942042691,0.8395477202046274,0.7800751816864914,2.0035039244655644,0.008207324958420525,1529.7123660986747,4.012481060198985,13.0,0.05325431268517621,2215.867883155876,9.077270855278655,2.0129017033970014,0.008245822824402133,0.00038123640340743584,70.14286876871421,70.14286876871422,no
713.0,0.835265564888536,0.7807246156671215,0.8360378975176289,0.7812843318521615,1.9853452363837787,0.007145118500140335,1487.4349460854153,3.4935250388217995,12.5,0.04498662480206001,2244.5718348295272,8.078056877979789,2.020496275653314,0.00727162462934202,0.00039471463712633303,69.56704652232531,69.56704652232533,yes
744.0,0.8317355104682377,0.7892953603926379,0.8324110807410637,0.7898675048049687,1.9392576130307793,0.008005729859174988,2149.0822157596476,2.539511909007247,12.0,0.04953893575797713,2301.911808933633,9.502855101941014,2.024010182219668,0.008355609199205976,0.00030180737192134097,50.97611948534017,50.97611948534017,yes
777.0,0.8317355104682377,0.7984076479828228,0.8324110807410637,0.7989930059005065,1.902365050128963,0.007208244883455771,2087.560018646904,2.402652272194037,10.5,0.0397855139691274,2144.3045327832656,8.124976946963029,1.8495617239739202,0.0070081679815169285,0.0010589561873569201,171.26429748643278,171.26429748643278,yes

File: CSVout/MN1534SlowCorrected2.csv
λ (nm),TM,Tm,TM Corrected,Tm Corrected,n1,Δn1,d1 (nm),Δd1 (nm),m,Δm,d2 (nm),Δd2 (nm),n2,Δn2,κ,α1 (cm^-1),α2 (cm^-1),discarded
295.0,0.6911432679361166,0.6875577230844097,0.7442187142487182,0.6911270751955081,2.1606760334639015,0.010443332769996398,520.1599260097521,2.598446500477661,34.0,0.1698461888326709,2321.032825990193,11.59466410735171,2.158179058080848,0.010781131995103398,0.0009359160915685597,398.680287138747,398.680287138747,yes
298.0,0.6965902981536992,0.6896404212906545,0.7414907326334771,0.6901048782346759,2.1500380061118296,0.00907153180343436,552.5760882686933,2.855630425286614,33.5,0.1731229803063512,2321.586867679016,11.99761306187098,2.148065955814667,0.011100882990007345,0.0009950599251967957,419.60710750065266,419.60710750065266,no
312.0,0.7222169302511853,0.7096722413432437,0.7286564030208328,0.7101641833391542,1.985281804233966,0.009891592252305842,37536.21780863895,11937.44828352874,30.0,9.54074409764961,2357.3479543403205,749.6951193826264,2.014013557690602,0.6405062654374301,0.0012322824736618661,496.3243033850739,496.32430338507385,yes
316.0,0.7260248149770752,0.7153588778489003,0.7374247070169201,0.715858622306046,1.9939726006230036,0.009173256358900508,9226.292167829508,699.1200322456646,29.5,2.235355284234287,2337.544657606479,177.1268746615007,2.0058370069222,0.15199180856732966,0.0011740029551618701,466.8657036999036,466.8657036999035,no
321.0,0.7308277248574688,0.715085421632515,0.7484842261275628,0.7155847841806692,2.038273678257625,0.009742756107176348,2487.90285968872,49.388199024535496,30.0,0.5955401212575657,2362.2931755248887,46.89467880660041,2.0721101026239848,0.041134156725857164,0.0009875495084186456,386.6016549164148,386.60165491641476,no
327.0,0.731429855547016,0.7147596710002472,0.7511508011576421,0.715258578605021,2.045661944252704,0.008841387363015093,2348.482462174204,42.5741216047541,29.5,0.534786445106135,2357.7942648593244,42.74292926087291,2.0756604470365803,0.037628307515867924,0.0009915852792790195,381.0589637664527,381.0589637664527,no
332.0,0.731927963658967,0.7169333949494094,0.7533567054184054,0.7174353463340477,2.041398200539779,0.009693218712542204,2007.0513932017595,30.034566498599595,29.0,0.43397116357340354,2358.187637633412,35.289152863040954,2.0716797578467006,0.031001699140144813,0.000986527798564277,373.40584150983665,373.40584150983665,no
337.0,0.7364977927958766,0.7191071188985718,0.7553964702951557,0.7196121140630743,2.0364719534950573,0.008742765040486482,2065.7952392725183,30.894231298656234,28.5,0.4262211352184986,2358.1223359144365,35.266020315703464,2.0666232067136097,0.030906613657346267,0.0009844581945299973,367.0939622197876,367.0939622197876,no
344.0,0.742939600133448,0.7223247133778081,0.7582718015069604,0.7228342450052446,2.0294858223050776,0.009549528362291851,2331.690693943186,37.77633199974164,27.0,0.4374340759014398,2288.264322401313,37.072769973624176,1.9985211457083667,0.03237856483490467,0.001135272071840715,414.7165582233086,414.7165582233086,no
349.0,0.7465776917313627,0.7246229951486911,0.7603327590538987,0.7251357671067948,2.0245161734592276,0.008630153342102202,2214.021370559006,32.93801287483072,26.5,0.3942407028178916,2284.1259855675485,33.98095976885885,1.9900218363570013,0.029605570090125866,0.001141073400686143,410.86393269940504,410.863932699405,no
356.0,0.7517060859115557,0.7265070211333362,0.7632379642706674,0.7270224664471154,2.0239423829916356,0.00944037493648189,2424.7108418597904,37.97940883291118,26.0,0.40725046987388,2286.626357989128,35.816525335271976,1.9916356292718176,0.031195944070711863,0.0011268210171552127,397.75422802307804,397.754228023078,no
363.0,0.7545337637815568,0.7283910471179812,0.7661527260445895,0.7289091657874359,2.0237513281373247,0.008500111363048814,2601.5805517534372,42.07154921883647,25.5,0.4123741255511992,2286.9657628636987,36.983745357899956,1.9917432154661385,0.032209543796093434,0.0011147712464060116,385.91263450603446,385.91263450603446,no
370.0,0.7573453295269426,0.729490165432262,0.7690508794893155,0.7300098501162917,2.0272378651979035,0.009363913589289773,2365.7622576963454,33.44447648291707,25.0,0.3534217816489677,2281.429367218581,32.25227326674671,1.9903445949399645,0.02813724531356301,0.0011141915672845538,378.41470729436236,378.41470729436236,no
377.0,0.7612124272143266,0.7305955824188309,0.7717297061180493,0.7311168420917312,2.0293463898493735,0.008378231989086764,2381.7157475596573,32.593178927297416,25.5,0.3489610645173206,2368.6197802617507,32.413963919879315,2.0685597582113893,0.02830771824482893,0.0008935725533461522,297.85050069408436,297.85050069408436,no
385.0,0.7656319674284798,0.7327414729925066,0.7747912222651736,0.7332658037485335,2.0280540611144486,0.009281572673664204,2517.9106545020145,34.86442901098061,24.0,0.33231770744821126,2278.0457822022927,31.543122991813878,1.988192871053543,0.027529654036391273,0.0011008082964637069,359.30298775907283,359.30298775907283,no
393.0,0.7706729484005533,0.7348981199099099,0.7794463842546494,0.7354255371429638,2.0329689483709292,0.008213681873865984,2037.0532331562088,21.958075881230265,24.5,0.2640936674279281,2368.0883093948796,25.5264133233182,2.0717873440410215,0.022332486441573877,0.0008332335637055769,266.4305793854334,266.4305793854334,no
402.0,0.7763173385662916,0.7372528941578087,0.7846587726169304,0.7377837015167691,2.0377764095171877,0.009168880331852126,1743.2193437635356,15.377768324195626,24.0,0.21171543391888736,2367.2862132813457,20.88295949396083,2.0759832056195435,0.018313236882752687,0.0007845031681216732,245.23277509342955,245.23277509342955,no
410.0,0.7760712282376597,0.7393361645012935,0.7833800655905783,0.7398699711068984,2.020273517496764,0.008131988648588233,1943.2503430713425,18.280753338031534,22.5,0.2116644165648856,2283.106698203496,21.477886543583345,1.9849652852239106,0.018673178622154257,0.0010602208033231415,324.9543304295659,324.9543304295659,no
420.0,0.7757635903268698,0.7396186315158599,0.7817816818076382,0.7401528461638625,2.008553361494475,0.009110939997178224,1991.1751255053412,18.26928941931192,22.0,0.20185284663138695,2300.162937449899,21.104292574557952,1.988192871053543,0.018241926848835806,0.0010897563315887622,326.05433195449694,326.05433195449694,no
430.0,0.7774450074809598,0.7398999709175939,0.783220917042927,0.740434591979082,2.0081840719425323,0.008136017080468629,2017.5005081309575,17.91524190801127,21.5,0.19091826716766316,2301.8308254624385,20.440072209786067,1.9892687329967538,0.01766454602021177,0.0011047615456217309,322.8568144831381,322.8568144831381,no
441.0,0.7793016424547144,0.742695398457392,0.7848101327035364,0.7432340737814431,1.9982424023256309,0.009036246816495829,2135.4389971192027,19.056410410530933,21.0,0.18740156902679755,2317.2864286188938,20.679195838461183,1.9927114912150283,0.017782726670067896,0.0010806352434746108,307.9288654975106,307.9288654975106,no
451.0,0.7825878216588324,0.7452270106939787,0.7875463773063784,0.7457693576641622,1.9944862108892922,0.00804749436874118,2207.738158154347,19.41187017697367,20.5,0.18024933670605123,2317.764833249376,20.37929628457617,1.989376319191075,0.017491890828922777,0.00106815542379393,297.62387869473196,297.62387869473196,no
463.0,0.7865457248686019,0.7485512764469299,0.7908419344332482,0.7490984835769205,1.9895193418981445,0.008895915587030548,2328.9631244261427,20.434274535477076,20.0,0.1754795885015319,2327.1952689751924,20.41876340812393,1.9924963188263862,0.01748212170592357,0.0010227513230730957,277.5868719667973,277.58687196679733,no
475.0,0.7923454455549528,0.751886641584699,0.7962766525261491,0.7524387251020754,1.9930467863677195,0.007872546328307684,2198.689756756979,17.308610576023746,19.5,0.15350865450444215,2323.703603787618,18.29274941972105,1.9930342497979916,0.0156896413368082,0.0009646489457905124,255.2028666432516,255.20286664325158,no
489.0,0.7991327647555071,0.7560789143874318,0.8026368151023152,0.7566371874306078,1.996259469730224,0.008720144701895279,2151.039207469686,15.605615780722623,19.0,0.13784346598801286,2327.1022982938166,16.882939289762646,1.999166662874293,0.014503792731488517,0.0008679570635417545,223.0484690760037,223.04846907600367,no
502.0,0.8034835120678561,0.759960205470133,0.8064947915292312,0.7605242089016742,1.9921768634451371,0.007674856653054643,1735.0964896756316,9.617347108357635,18.5,0.10254237880331239,2330.867346772536,12.919604454757899,1.9983059733197244,0.011076272869247191,0.0008131728575153599,203.55839643576687,203.55839643576687,no
518.0,0.8088532325565949,0.7628762270723036,0.8112563310022046,0.763444575873537,1.9942401283274291,0.008565956123337848,1652.401777288186,8.222967687581374,18.0,0.08957471506680095,2337.732519659016,11.633429130602833,2.0062673516994844,0.009983934798683702,0.0007338738415103279,178.0334107452175,178.03341074521748,no
535.0,0.8062028947255738,0.76597450002461,0.8085902950363965,0.7665474657811412,1.968966596707691,0.0076358530919210296,2061.4655421220436,11.9721109555973,17.5,0.10163252183555012,2377.5162096845715,13.807598176865232,2.0145514886622076,0.011699654180588675,0.0007175444353912812,168.54073471771846,168.54073471771846,no
551.0,0.8037023993160946,0.7667545880792364,0.8060749890191853,0.7673287221074702,1.954559308736077,0.008480142219229467,2316.2155656143996,14.156504183505605,16.0,0.0977905814547996,2255.2398283838465,13.783825883604926,1.896959778269268,0.011594049982082464,0.0012024332854147217,274.23270968353745,274.23270968353745,no
568.0,0.8051681657518316,0.7675834316372768,0.8071989134588419,0.7681588069541948,1.9526508057634715,0.007662889438961703,2782.7270879553603,19.132369987100752,15.5,0.10656874548842529,2254.371333065285,15.499711279344284,1.894377709605562,0.013024610064122658,0.00123136549003536,272.42597023796355,272.4259702379635,no
588.0,0.8068963544469704,0.7665405530311749,0.8085240587640199,0.7671143670007687,1.9588780170245785,0.008485626739053856,2766.1252434073067,17.576930509227502,15.0,0.09531526392985887,2251.288728380613,14.305478621860965,1.8978204678238364,0.012059417252141146,0.001269906184189547,271.39645843524676,271.39645843524676,no
608.0,0.812789048860675,0.7654997580986116,0.814207325459636,0.7660720138404563,1.9809160739752065,0.007532153909370848,2276.6332336902856,11.132549281763156,15.5,0.07579372527547111,2378.69744301897,11.631634871590025,2.0277845905637,0.009915699882259274,0.0007260149285573201,150.0554714442234,150.05547144422337,no
632.0,0.8198602821571206,0.7681240080380779,0.8210272454943753,0.7687002007904336,1.9912215022491997,0.008451395535532156,2290.344691274653,10.402475482154657,15.0,0.06812823101551584,2380.4483803765156,10.811715811920116,2.039834244327661,0.009264686575394337,0.0005918140156491627,117.6733268262585,117.6733268262585,no
656.0,0.824421115057618,0.7707482579775442,0.8254406849492475,0.7713283877404108,1.9932317911829303,0.007329130954001229,2011.52432242012,7.446136785437382,14.5,0.05367520650157569,2386.074725999348,8.832624389393493,2.0467197607642102,0.007576421090336177,0.0004967575656199514,95.15914138821883,95.15914138821883,no
684.0,0.8297420867748648,0.7711513138027426,0.8305896976465983,0.7717320506355547,2.0057336807020367,0.008385857636903351,1564.6571612278244,4.1816436459367265,14.0,0.05853319812406722,2387.1564036976874,9.980564195055182,2.060490793637308,0.008614793989770648,0.00039069397239764885,71.77785458984017,71.77785458984017,yes
713.0,0.8260037722961107,0.7715681788210956,0.8267620261394651,0.7721495435228235,1.9891954084697412,0.007306442311893617,1552.3588102964245,3.7959305340760388,12.5,0.04591330168458887,2240.2273708384073,8.228498809550171,1.9177239137732363,0.007043922928065687,0.0011490269491822517,202.51190027083618,202.51190027083618,yes
745.0,0.8218787356298991,0.7784863234056149,0.8225383886143528,0.7790782070738936,1.9465362680883154,0.00822913539002152,2016.3322156780832,2.355070928512889,12.0,0.050730945166123115,2296.3867014869274,9.70815565277897,1.9236411544608956,0.008132344493854454,0.0010982443763380596,185.24759541207794,185.247595412078,no
777.0,0.8218787356298991,0.7854131210790453,0.8225383886143528,0.7860155368708062,1.9174844072241253,0.007382413929048124,2001.2269678185396,2.2918432453914166,11.5,0.044275593514190255,2330.0059093924024,8.97064300260167,1.9226728787120058,0.007402389812053112,0.0010219649584172967,165.2817300175021,165.2817300175021,yes
