Repository: LP404/Summer-Project-Swanepoel-Code

#  Summer Project: 
Swanepoel Method Code that aims to interpret transmittance and reflectance data from a Spectrophotomer and apply the Swanepoel method to said data to obtain the refractive index and thickness of semiconductor samples.

## How to use:
- Put data (.txt) in the *Data* folder. *TransVSlowSam9.txt* is an example of how the txt should be formatted, if you are using a txt output from a Shimadzu UV-2700, you should be good to go.
- Run *code.py* **Note: Code.py is still unfinished, this message will be updated once I am happy with the code**
- A csv output can be found in *CSVout*
- Run *plotter.py* **Note: Also unfinished**

File: CSVout/MN1534StockMasked.csv
λ (nm),TM,Tm,TM Corrected,Tm Corrected,n1,Δn1,d1 (nm),Δd1 (nm),m,Δm,d2 (nm),Δd2 (nm),n2,Δn2,κ,α1 (cm^-1),α2 (cm^-1),discarded
295.0,0.8340990909259773,0.8288249532637484,0.8775816717686987,0.8340697854739159,2.0634172259242547,0.0071670561955739,2828.2155738350425,75.78857411975947,30.0,0.8039193492275836,2144.500852472013,57.46685765790996,2.0637359188138324,0.055302574561013514,-0.0006960488146060584,-296.50194474661384,-296.5019447466138,yes
299.0,0.8369388736273844,0.8310342439589068,0.8807186710427539,0.8315980136851373,2.075088124641391,0.00642717535576718,2026.8342063454081,38.0805487712376,30.5,0.5730398341840567,2197.3765575801744,41.284731088382834,2.126580758375451,0.039954606070769644,-0.000799275242065097,-335.919361694704,-335.919361694704,no
304.0,0.8404886020041431,0.8333800176610142,0.884639920135323,0.8339469773269633,2.0726248027634586,0.007169766842600236,1628.083315419204,23.819128703220496,30.0,0.4389049714649426,2200.1087673562965,32.18795585854284,2.1266973536251017,0.031113934710246472,-0.0008427875940739711,-348.38096237886896,-348.380962378869,yes
307.0,0.8430022375502153,0.8348025551269508,0.8814025569640928,0.8353714492543357,2.0548750062989027,0.006417680936876718,1816.950580329191,28.89017047240132,29.5,0.46906065479305903,2203.6620164824367,35.03902197945236,2.1118897569194885,0.03357980990614948,-0.0008068464043408509,-330.2648516550563,-330.2648516550563,no
312.0,0.8472366168929274,0.8352529976238627,0.8759490122930943,0.835822506008615,2.0313493685520783,0.007138082668517024,2606.7446190095297,57.49820517628345,28.0,0.6176093097864186,2150.2948077875244,47.43007471696331,2.0371522018935186,0.044934434476476395,-0.0006545757814433497,-263.64236746156735,-263.64236746156735,no
317.0,0.8502385100201406,0.8356998509375324,0.8791550914314852,0.8362699686851708,2.0345749723508693,0.006451161498126714,2322.619196189474,44.26458585640801,27.5,0.5240962931195534,2142.339338305946,40.82880384764885,2.03283817765645,0.03874192557896922,-0.0006751743624184038,-267.6495667969502,-267.6495667969502,no
322.0,0.8532404031473537,0.8372776543712798,0.8823611705698761,0.8378499289671727,2.034693861243612,0.007104122488550493,2234.541785183927,39.61926568147236,27.0,0.4787201476797196,2136.439335076727,37.879872370247874,2.0273582009228766,0.035945822864647786,-0.0007024641880936737,-274.14364381677063,-274.1436438167707,no
327.0,0.856455117877364,0.8388681309249768,0.8834515144787966,0.8394425796932067,2.02836248323742,0.006389022562886997,2518.86491447472,48.81527071252199,26.5,0.5135665142057049,2136.0826951820777,41.39700165357686,2.020712271692798,0.039161138022111755,-0.0007122465274103205,-273.71112636784153,-273.7111263678415,no
333.0,0.860284598770882,0.8383483339091834,0.8847503703702995,0.8389220711765141,2.0296901160612775,0.007086559203731399,2111.0379149721825,33.021047355382755,26.0,0.4066943682777317,2132.8378976395948,33.36204466997463,2.0189633429480405,0.031580808512928875,-0.0007209815650873488,-272.0757223125629,-272.0757223125629,no
338.0,0.8623127564144317,0.8379183357133941,0.8852475154211233,0.8384914843969246,2.0295011472134226,0.006363647477648976,2018.9338724201652,29.342459632878573,26.5,0.3851414803096924,2206.6999105416326,32.0713837790668,2.088687302239039,0.030356230924090618,-0.0008491098652216524,-315.6872561740784,-315.6872561740784,no
345.0,0.8651521771154013,0.8396695153004775,0.8859435184922768,0.8402450639293735,2.021118742756084,0.007064849749677878,2150.0839110140932,31.954508475968506,25.0,0.37154955106957976,2133.71926585535,31.711297413482743,2.0112680564711076,0.029891429738497052,-0.0007360753440732283,-268.1100166294532,-268.1100166294532,no
350.0,0.8675568638458815,0.8409118050930239,0.8861350409813846,0.8414890562472646,2.0148750308405416,0.006351457932696599,2091.2425031372923,29.23361609120419,24.5,0.3424871066650666,2127.923535888671,29.746382653510565,1.9996085315060579,0.027952658792583362,-0.0007298736513552553,-262.05322298816327,-262.05322298816327,no
357.0,0.8709234252685538,0.841935352934801,0.8864031724661356,0.8425140110410885,2.0083985094354713,0.00702737680907701,2445.3973317072855,38.41695395808566,24.0,0.3770376629757524,2133.0428099173228,33.50989483660248,1.997976198010951,0.03138801151580117,-0.0007426587921225626,-261.4152835244944,-261.4152835244943,no
364.0,0.8731491394639682,0.8429530685951436,0.8887082088912929,0.843533125636657,2.008440431381292,0.006315298570270762,2477.764056072361,37.96707002113561,23.5,0.3600932636463389,2129.5129958415155,32.63077807020697,1.9947115310207368,0.03056519937184011,-0.0007702026337399604,-265.89702592669994,-265.89702592669994,no
371.0,0.8753876084685254,0.84310242326733,0.8910264546942447,0.8436826858946165,2.0113024419661163,0.007008520796708718,2163.2803044697353,27.834718280285063,24.0,0.30880567689104454,2213.4910728035607,28.480775376224496,2.076328205776086,0.02671591404302718,-0.0009555503085695341,-323.6603589797852,-323.66035897978526,no
378.0,0.8776181829005133,0.8432517779395163,0.8916028285834233,0.843832246152576,2.0094096909517067,0.006274876291447905,2044.0393248262121,23.91029306329345,23.5,0.27489289475150835,2210.350641782958,25.85573133342858,2.0714312052907653,0.024230711502169548,-0.000963887229905447,-320.4382053290972,-320.4382053290972,no
386.0,0.8801537931522603,0.8444983603798633,0.8922580228335152,0.8450805473469261,2.003405585128642,0.006985943529537189,2096.386888089234,24.07862036103301,23.0,0.2641727399891017,2215.7270764097248,25.449334471443418,2.07026525279426,0.023778593231951736,-0.0009882637650453438,-321.7328688161079,-321.7328688161079,no
394.0,0.8821862876767556,0.8457449428202101,0.893142305791622,0.8463288485412761,1.998086275882175,0.006253835274648968,2146.0641688047754,24.180490961211504,22.5,0.2535157403658937,2218.3726766468117,24.995217401226032,2.0672337763033473,0.02329228005817446,-0.0010110906736683402,-322.4807139603667,-322.4807139603667,no
403.0,0.8844836687056964,0.846128174062366,0.8941418336465247,0.8467126091925393,1.9955207192103828,0.006959650175389008,2249.213372718687,25.407104724126576,21.0,0.23721591098391093,2120.499155565963,23.95314947277113,1.9734911955843462,0.022292548179965153,-0.0008401847711668409,-261.9869285117388,-261.9869285117388,no
412.0,0.8862206838233099,0.8465131123479167,0.8954191149415576,0.8470980792453673,1.9933797312123394,0.0062226513411447705,2180.1944908997802,22.81933146390773,20.5,0.21456631367646742,2118.5125612928973,22.17372832945894,1.969526957096229,0.02061434823758868,-0.0008546241344154249,-260.66804876311016,-260.66804876311016,no
421.0,0.8879654362020264,0.8470733983746144,0.8967020856855661,0.8476591401644188,1.9910624017409273,0.006944721680195078,2027.4501734400462,18.849892027040596,21.0,0.19524412375383002,2220.171500468716,20.641687580582882,2.061637204320123,0.019167740450275157,-0.0010834889721528347,-323.4091206803707,-323.4091206803707,no
431.0,0.8896998776551489,0.8476985727607514,0.8974047672645672,0.848285179185454,1.9864630447564384,0.0061957071896983976,2053.0203209887945,18.42385841453304,20.5,0.18396753974457555,2223.9276042216347,19.957584874083036,2.060354656573968,0.01848967693518013,-0.0011076808297959988,-322.9588823581769,-322.9588823581769,no
442.0,0.8916077632535836,0.8486614783350191,0.8981777170014684,0.849249418935325,1.981375141752298,0.006919371553138331,2117.617377658219,18.619292209688563,19.0,0.16705876883920256,2119.235227856179,18.633517265595795,1.9583338131297812,0.017218780831454852,-0.0009039189625402915,-256.99051331738343,-256.99051331738343,no
453.0,0.8930428892053843,0.8496278917620165,0.8991278606419536,0.8502171713983103,1.9775349706758214,0.006172581178181104,2133.7997596537202,17.985460549851187,18.5,0.15593357280452763,2118.925865856109,17.860090852479477,1.9542529793920138,0.016472089148134573,-0.0009259163318620042,-256.8522689639277,-256.8522689639277,no
465.0,0.894603035203803,0.8503673982497568,0.9001607754162743,0.8509577045820474,1.9746851675705932,0.0068922456445972054,2194.4560979301127,18.03964459410334,18.0,0.1479699698709586,2119.3251809090675,17.42202684254881,1.9518044791493532,0.016044913887429544,-0.0009528646134473452,-257.5064489868265,-257.5064489868265,no
477.0,0.8954681732783193,0.8511044438174048,0.9004735913500412,0.8516957734290667,1.9705325979755213,0.0061547404204359635,2261.994861058879,18.16520160196381,17.5,0.14053569860258497,2118.082189702425,17.00949487014418,1.9465576929150807,0.015632048299660396,-0.000967022605116213,-254.7581645357114,-254.75816453571136,no
490.0,0.8964024072389866,0.851109885231946,0.9008113909191174,0.8517012224048207,1.9692060600595391,0.0068808470343001416,2221.2720699557976,16.568800096806818,17.0,0.12680553879710962,2115.065601552166,15.776590188003246,1.9424768591773134,0.014489224984052734,-0.0009802480919706513,-251.39103709636,-251.39103709636,no
504.0,0.8983472268152527,0.8511157626303949,0.9022561755448921,0.8517071079703116,1.9706660903505058,0.006131040764753261,2137.609564193462,14.48519687330976,16.5,0.11180982365214572,2109.946489849253,14.297742117909625,1.9392121921870993,0.013140786256516998,-0.0010085766859899517,-251.47119899110888,-251.47119899110885,no
519.0,0.9004252152070121,0.8520811299648599,0.903799889788409,0.8526738183269339,1.9689259578407976,0.0068658105247335075,2137.610728293972,13.639569478688017,16.0,0.1020920735335101,2108.763909310865,13.455505005886067,1.9364139061954875,0.012355781931413828,-0.0010497064730973192,-254.16186083300113,-254.16186083300113,no
535.0,0.9023551650197168,0.8531081985404091,0.905389035170586,0.8537023157636066,1.9667379107115774,0.006089278352443227,2166.795655361254,13.169770544863136,15.5,0.09420890379778118,2108.186341158117,12.813543496900733,1.933732215453526,0.01175321240363429,-0.0010938358374337608,-256.9261032609452,-256.9261032609452,no
552.0,0.9044107185749254,0.8543149339163358,0.9070816042822665,0.8549107343609555,1.9650016632971279,0.006830569180251921,2116.345205386608,11.775211924884765,15.0,0.08345905876967058,2106.868445624308,11.722483828221575,1.9308173342122634,0.010742946491301331,-0.0011456608787517124,-260.81157972402946,-260.81157972402946,no
570.0,0.9065915846536106,0.8555897342723383,0.9089283043779642,0.8561873128791891,1.9638723765806643,0.006042537096819317,2057.700192713348,10.421852004505524,14.5,0.07343968504277713,2104.2609740227495,10.657673322761253,1.9273194767227484,0.009761498989470945,-0.0012028104293988775,-265.17476552004894,-265.174765520049,no
590.0,0.9090096592513981,0.8575107095311698,0.9109758664152585,0.8581109776875894,1.9608822686358356,0.006780353871316574,2082.8699485581656,9.946999932050732,14.0,0.06685871057149267,2106.194780818328,10.058390518422934,1.9261535242262435,0.009198581499464502,-0.0012813509269605746,-272.91407856337713,-272.91407856337713,no
611.0,0.910811168006252,0.859527733552943,0.9125590155980926,0.8601308257364096,1.956666651289914,0.0059951549861527636,2162.4193122640795,9.974922618066605,13.5,0.06227351678750361,2107.7938836853623,9.722943540761321,1.923471833484282,0.008872693000946206,-0.0013555524072254746,-278.79499077548354,-278.79499077548354,no
634.0,0.9127842490234729,0.860774590814452,0.9142929408935776,0.8613794353215567,1.9549237047957104,0.006729638855185631,2119.6807821860984,8.871603009720527,13.0,0.05440953189537447,2108.010655295954,8.82275946039342,1.9219560952388255,0.008044056266569712,-0.0014316823566280772,-283.7705220098984,-283.7705220098984,no
658.0,0.915450569514755,0.862077876777091,0.9167598295482878,0.862684552912298,1.9550350654464572,0.005940932490062792,2126.0436618136396,8.269425209302815,12.5,0.048619798818292564,2103.5428329060983,8.181906347324457,1.9179918567507086,0.0074601902568274285,-0.0015153068784422195,-289.3906964892497,-289.39069648924976,no
686.0,0.9185660949595309,0.8642805628834107,0.9196423241314814,0.8648903471635774,1.9534476319923875,0.006675765136878152,2223.145058712415,8.300567018462731,12.0,0.044804455665723546,2107.0439425099676,7.8670797423266,1.9196241902458155,0.007167309743893259,-0.0016480724889706164,-301.89926670166375,-301.89926670166375,no
714.0,0.9220612586421401,0.8664832489897305,0.9229917476643016,0.8670961414148569,1.9535034986343407,0.0058615662860506705,2076.6282107683674,6.667616502408298,11.5,0.03692408173022178,2101.6087265111537,6.747823685447405,1.9147271897604945,0.006147786369199511,-0.001771569413475035,-311.795487658126,-311.795487658126,no
746.0,0.9260503855004499,0.8681216589110929,0.9268145372638588,0.8687368737280065,1.956522785221937,0.006617414453616511,2287.308884822825,2.6970394561706796,11.0,0.03720455470265559,2097.08776764109,7.092837869770257,1.9135612372639896,0.006472108520788128,-0.0019243142453870907,-324.1507504829099,-324.1507504829099,yes
781.0,0.9260503855004499,0.8699136697625832,0.9268145372638588,0.8705314246955137,1.9487702358020167,0.005813926867385212,2249.7847406816823,2.586102848176685,10.5,0.03132551543841757,2104.0192038403857,6.277093909774195,1.912278689517834,0.005705058629623603,-0.0020242670703270607,-325.7066610521499,-325.70666105214985,yes

File: CSVout/MN964VSlowTrans.csv
λ (nm),TM,Tm,TM Corrected,Tm Corrected,n1,Δn1,d1 (nm),Δd1 (nm),m,Δm,d2 (nm),Δd2 (nm),n2,Δn2,κ,α1 (cm^-1),α2 (cm^-1),discarded
420.0,0.7883155426070532,0.7879591096041312,0.8573645864643701,0.7883148928819226,2.0777316617049024,0.008030765259868169,899.3313689073716,43.69461209451385,37.0,2.0920105355859997,3739.6551937916047,105.73604879869981,2.092491938692368,0.0661440135598726,-0.00017715235073471273,-53.003859393746275,-53.00385939374628,yes
423.0,0.7888228433238303,0.7881629300954472,0.8448611259497001,0.8054185079947984,1.9768092504124868,0.006990909299656955,1078.817103845986,57.15362617555052,35.5,1.973245210528566,3798.1661601559717,107.18534097981671,2.0220016214526346,0.06302769156103623,-9.540001731599829e-05,-28.34118142338338,-28.34118142338338,yes
432.0,0.7903313070445784,0.7895974452987642,0.8076819619027671,0.7903296884711426,1.8969169892802589,0.007990249529539863,2741.765281215569,391.68381207809443,33.0,1.8601351910585397,3757.6762927852496,106.47587127302927,1.9195987823679794,0.06055647872973582,0.0003508557251235636,102.05979338130622,102.05979338130622,no
435.0,0.7907824924627334,0.7900713760422103,0.8070783528421073,0.8048456430064999,1.8312792386570673,0.007661862195958147,2954.6190940766546,434.107628993674,31.5,1.783112323524412,3741.2371938559354,105.98987285373617,1.8450689054010407,0.058400125422376395,0.00038519891706839476,111.27706556623568,111.27706556623568,no
445.0,0.7922734959306759,0.791370176964897,0.8050836447542312,0.7922734942792118,1.8728480431692198,0.007951479032556094,4514.820714510818,1025.6011714413658,32.0,1.7831661377903745,3801.6965796923855,107.74459167367488,1.91744435051347,0.059939959272126246,0.0003705889977803097,104.65075711710786,104.65075711710789,no
449.0,0.7928978544732138,0.791893341264416,0.8063611698313857,0.8067358279848639,1.8142342397005735,0.007675951911865119,5011.63725694228,1208.5984197866426,30.5,1.7118283506381873,3774.1818835533,106.953748521014,1.843991689473786,0.05797277448933244,0.00039646410753280413,110.96024299662284,110.96024299662284,no
458.0,0.7943026611939242,0.7932233851178585,0.8092356012549834,0.7943026611939242,1.876838620994476,0.007911267851390763,3071.8870132410343,458.38313241997713,31.0,1.7359361372022586,3782.424296148845,107.17477668521293,1.9117889668953825,0.059993839490127945,0.0003613665750882653,99.14991943669857,99.14991943669858,no
462.0,0.7948932087944048,0.7938145157193885,0.8087756411675658,0.8066745460329968,1.8206694583940277,0.007630534134007302,3870.817829867663,697.4079785278707,29.5,1.6691838814762536,3742.854019208363,106.03618283123679,1.8351719840693876,0.05806664721081248,0.0004164770843557606,113.28150204333801,113.28150204333802,no
472.0,0.7963592946284339,0.7952868416133532,0.8076337502042756,0.7963583755894106,1.8573834915808727,0.007870845696160082,3690.1265754918422,637.1462251304918,29.0,1.667157096035538,3684.7533269367405,104.42061822130118,1.8431164515328915,0.05906870877886576,0.0004960511337054726,132.06699978423737,132.0669997842374,no
477.0,0.7969874607440581,0.796027430389676,0.8082797252001731,0.8059283627323759,1.8181672169698735,0.007640327408492321,3576.33338014931,575.7157053121773,28.5,1.6145402044360975,3738.5175227876903,105.91889709759042,1.8305264903831016,0.05797575982023332,0.00045055769606510055,118.69758892884383,118.69758892884386,no
488.0,0.7983614177061207,0.7975960465453956,0.8096926346533514,0.7983614177061207,1.8542232507414904,0.007831800002919408,3844.800022580489,666.1014120995713,28.0,1.609608355252374,3684.5617145982465,104.4035571455982,1.8398848037511273,0.05896188443096019,0.0004965553688999693,127.86677860956664,127.86677860956664,no
492.0,0.7989494850497539,0.7981664524202028,0.8099276603304537,0.8094921357227637,1.8065567530537687,0.007609634352847886,4541.9851480816205,896.343162564052,27.5,1.5553795903681635,3744.6927634930785,106.09885349112311,1.82184143696961,0.057626715867368214,0.0004490794745474778,114.70120147287162,114.70120147287162,no
503.0,0.8005556988390805,0.7996545942932257,0.8105695961350763,0.8005556988390805,1.8458047928741725,0.0077892706418576695,3679.086675341445,587.2629862934037,28.0,1.5544654965743379,3815.1379968163565,108.09893687347568,1.8964386399320021,0.05910441290285222,0.00038467633796734923,96.103090049149,96.103090049149,yes
508.0,0.8012270848372726,0.8003310224173271,0.8109209166517006,0.8091964860220824,1.8093838821983863,0.007591381968521351,3805.822063815772,607.4040951905299,26.5,1.5085944063732957,3720.0508229474726,105.38727692707869,1.8126851015879446,0.057634538189660155,0.0004813347078239863,119.06752614312006,119.06752614312006,no
520.0,0.8028475787525875,0.8017803257016481,0.8117688830392158,0.8028473913809143,1.8375181442945725,0.007745233542640831,3626.7927213467246,548.4334835256128,26.0,1.4968354098767513,3678.8752377708793,104.23280422824396,1.8204949170605416,0.058408197316432556,0.0005277338277697001,127.53267049016236,127.53267049016239,no
525.0,0.8037209216371356,0.8023876297490014,0.8119252265695681,0.8112987149860148,1.8009608583274914,0.007572989042621301,4176.16594311661,703.7857924958951,25.5,1.453001022231309,3716.765952490674,105.29887763939841,1.8026535282653846,0.05735816683463597,0.0004991065347423212,119.46586079277219,119.4658607927722,no
537.0,0.8058051144173919,0.8039155108459617,0.8122983332416042,0.8058045610383685,1.8235584995835836,0.00768882283615247,3413.658459041264,464.91123687402455,25.0,1.4384295109459628,3680.9896702150354,104.29194018392613,1.8077029779243914,0.05797046136215646,0.0005479288405858578,128.22117097016786,128.22117097016786,no
545.0,0.806934344233868,0.8049298611915311,0.8132141277031035,0.8108066147646632,1.804317652518469,0.007549411832433695,4000.9407904833993,619.0096143523804,24.5,1.402114103493049,3700.152237983861,104.81197128139962,1.7979407085836452,0.05740658072682823,0.0005304004303779723,122.29740150725155,122.29740150725155,no
558.0,0.8087693426856417,0.8064598386527775,0.81470229370304,0.809683147680242,1.8131403468591627,0.0076157124831488406,3610.428347937139,495.2962153251837,24.0,1.3762497878925586,3693.0400956546127,104.62044501319704,1.8032594622244655,0.05766999354768515,0.0005362410949126001,120.7635185899908,120.7635185899908,no
566.0,0.8100760082964663,0.8073975667741866,0.8156660834674863,0.8127850943017311,1.8031084552646386,0.007504473628123465,4030.4220595141296,600.442255629631,23.5,1.3490126899652366,3688.3527336262864,104.46091484387676,1.7910061310519425,0.05732421257968721,0.0005378164842687539,119.40638275323025,119.4063827532302,no
580.0,0.8123626731154092,0.8090518874188621,0.8173527155552671,0.8137177728946159,1.8043032878005212,0.00754073986511784,3540.418137903332,453.32221759804895,23.0,1.3174310443747526,3696.717755323082,104.70853585677517,1.7962575586973095,0.057392549304006335,0.0005240889016417276,113.54992022245483,113.54992022245484,no
589.0,0.813282812600337,0.810119267405627,0.818007121748289,0.8143195440611267,1.8033103763341936,0.007461970424229014,3591.793940655717,455.09727326811554,22.5,1.2963003416771792,3674.4922487885738,104.05043811198493,1.7844755094929605,0.057280047468112105,0.000549922395953477,117.32646242254266,117.32646242254266,no
605.0,0.8149243086525133,0.8127306417463487,0.8191745590770431,0.8165706939898144,1.7966330960680867,0.007488538201318813,3814.9217074787566,500.44030069451964,22.0,1.2575318611851574,3704.150844468133,104.90965560317203,1.7922179989701041,0.057166693582435195,0.0005225245594660578,108.53284742735936,108.53284742735936,no
614.0,0.8163034367666967,0.8141995398130046,0.8202005312739448,0.8178369658247012,1.7943789545336486,0.007422505776852354,3815.4484653847894,487.92082576275527,21.5,1.2373354659277969,3678.4314613829392,104.15936571841448,1.777540931961258,0.057006897331934155,0.0005463041830427558,111.80880834348504,111.80880834348503,no
632.0,0.8190616929950636,0.8162799290325667,0.8222524756677482,0.81950347708434,1.7939807856056138,0.00743542834694837,3914.881470754389,499.8648563185827,21.0,1.2018687329513642,3699.0362735461586,104.7472131351712,1.787101223315644,0.05705855132102853,0.0005138093570145599,102.16327223687574,102.16327223687574,no
643.0,0.8207145839466219,0.8175512780000769,0.8237708413755584,0.8205219006318971,1.794867049283398,0.007358706767724979,3859.7562819888776,471.88413915539616,20.5,1.1816122566158473,3671.9989943719575,103.95103400425695,1.7749152181385746,0.05699073950436115,0.0005324436357547849,104.05729483905891,104.05729483905891,no
662.0,0.8235777884911244,0.8200559606925649,0.8264010158530222,0.8227256737762692,1.7945889260140542,0.00737769743504966,3862.531647740227,459.8698376537117,20.0,1.1475785017234312,3688.8670737000616,104.43505246667485,1.782792359606625,0.057035788093472456,0.0004920904409461694,93.41073801681253,93.41073801681253,no
674.0,0.8254067870831172,0.8216378655509784,0.8280672937640953,0.8241175304990305,1.7940890851248255,0.007282924866777987,3876.725365730835,448.6846406907922,19.5,1.126529324228616,3662.8615905897345,103.66407870682598,1.769731116488661,0.056925297701117525,0.0005088581893837525,94.87389611198817,94.87389611198817,no
695.0,0.8286075346191045,0.8244466030568869,0.8309832801084732,0.8266265434162267,1.7940803859856869,0.007308619981346754,3655.827614247408,387.5218517741796,19.0,1.0925568903146265,3680.1583984613467,104.16212362062147,1.7780795399248854,0.05698100286067573,0.0004589325663387245,82.980096627502,82.98009662750202,no
708.0,0.8304661487711839,0.8261853453224492,0.83264940098364,0.8281797418887767,1.793277914800865,0.00720336634706581,3591.9229482125456,361.58572219458296,18.5,1.0717020159562667,3651.971591211636,103.32667391267682,1.7636717768978531,0.056853197906158316,0.00047626148921641273,84.53218054858851,84.53218054858853,yes
732.0,0.8338893106273175,0.8297314099139231,0.8357180322114819,0.8315631639287027,1.7894784494782745,0.007222486101021784,3521.2827277372403,336.0447280157221,18.0,1.0344609977425585,3681.519608085106,104.17432802181364,1.774174632188587,0.05682672174863349,0.0004093628017444012,70.27602025208448,70.27602025208446,no
747.0,0.8358987522916408,0.8319429023194301,0.8377019739489747,0.8336732248012293,1.7880768732374024,0.007117122593306828,3479.317591379995,317.7598576156391,17.5,1.0126062499626944,3655.4636424360174,103.40039662441113,1.7602381511297285,0.05668705374869621,0.0004158117637458433,69.94972863508198,69.94972863508198,yes
772.0,0.8392406865642636,0.8357569674097647,0.8410014988892258,0.8390019935531502,1.777645012644676,0.00709532912872624,6466.869566725655,1070.5891321431961,17.0,0.974146074396804,3691.4006752323635,104.4233083434083,1.7671727286614312,0.05646647384770697,0.00032904967410979125,53.56166004401222,53.561660044012214,yes
787.0,0.8387312174384097,0.8380502923760106,0.8428241824858367,0.8422060810893331,1.7707270711823972,0.007031231985637019,3507.5599501412357,27.557397513030217,16.5,0.9517588813135612,3666.714145655709,103.71121589892273,1.748523427920833,0.05616689673511392,0.00033551780903144673,53.57358495561555,53.57358495561555,yes
798.0,0.8383564277343437,0.8380502923760106,0.8441650351717279,0.8422060810893331,1.7758147910888715,0.007041665492020856,3306.8195863972574,25.896585711145384,17.0,0.9413081664089176,3819.6550868015274,108.03305495520803,1.8266889086422564,0.05678954143247925,0.00012175359222811685,19.172941899349336,19.172941899349333,yes

File: CSVout/Sam7VSlowTrans.csv
λ (nm),TM,Tm,TM Corrected,Tm Corrected,n1,Δn1,d1 (nm),Δd1 (nm),m,Δm,d2 (nm),Δd2 (nm),n2,Δn2,κ,α1 (cm^-1),α2 (cm^-1),discarded
287.0,0.6955896268190245,0.6782767665306013,0.701563021003447,0.6955896268190245,1.9706840271591246,0.010308934757655442,1876.629233112283,349.460653617387,8.0,0.2328288648825472,582.5388465013949,8.157443972953686,1.8874251110921194,0.030495264692875043,0.006228357346572343,2727.1026737175875,2727.1026737175875,yes
296.0,0.7071251353237071,0.6840486466546648,0.7117063612669817,0.6868174191457304,2.049670893849,0.009847513990847632,650.0845474018896,37.44673209565174,8.5,0.23208120619091155,613.7570688910204,8.474665266929662,2.068275949262967,0.03165838026930605,0.005071113825434421,2152.888370203028,2152.888370203028,no
313.0,0.7289144291658853,0.6957042286118795,0.7308660039869918,0.6963683460370326,2.065818690316405,0.010287927426523593,589.257021611137,30.40979612130367,8.0,0.22216760033937596,606.055122779551,8.412367361385582,2.058411358090012,0.03196861757808135,0.0048163169880451615,1933.6621171888048,1933.662117188805,no
329.0,0.7361189367982905,0.7067008377375908,0.7377557473741994,0.7080842894662862,2.025137491355559,0.0091658579690753,637.6317849172748,30.297572731055002,7.5,0.2047367508311752,609.2178952127192,8.334606327769604,2.028406559938939,0.030982044921617803,0.004791052825720871,1829.9740255617396,1829.9740255617392,no
351.0,0.7460251347928478,0.7138111313866908,0.7472291445316097,0.7148794718618195,2.018788275958275,0.009763862046419425,605.1097034685209,26.988392264477426,7.0,0.19277280989087836,608.5333537103378,8.402878232888623,2.0197750426626033,0.03112351008088623,0.004774464565826795,1709.3359321739306,1709.3359321739304,no
372.0,0.7510564644780195,0.7205856073520912,0.7520237583423046,0.7213537192123323,1.9981167105176314,0.008823293100104504,604.5657587803573,22.870135201622478,6.5,0.17808083301460653,605.0697607582676,8.245539216211753,1.9877151213504984,0.030421707713897263,0.005058507454527467,1708.7924577712572,1708.7924577712577,no
403.0,0.7584718114640623,0.7269645853357727,0.759090225319247,0.7275367169159989,1.9848705510858573,0.009429258879531811,596.918244204154,21.709498773275367,6.0,0.16463031632810576,609.1077321584503,8.383189720223914,1.9877151213504984,0.03051711071234232,0.005081822274814767,1584.6169255987138,1584.6169255987136,no
433.0,0.7643870472653489,0.7331458932463639,0.7648817207162331,0.7335281175313659,1.967656607446252,0.008531308185682833,611.3806821050839,19.053063560260345,5.5,0.15029743862168657,605.1614877788203,8.22258601260502,1.9577103231994262,0.02988078659716608,0.005451549504893059,1582.1291339725735,1582.1291339725733,no
478.0,0.773269766270483,0.7410630803827618,0.7735786227433281,0.741338107317665,1.9538734940318032,0.009083743184031101,600.9907779548639,17.445123911398273,5.0,0.13621655432985627,611.605615025836,8.386569644526517,1.964697741946936,0.02996761940587571,0.005326004809190618,1400.1788771160798,1400.1788771160798,no
521.0,0.7803635920074399,0.7486352767057463,0.7806042449615249,0.7488077774067399,1.9414650927700718,0.008193292686859853,603.1772143976876,14.381536758516912,4.5,0.122858080259011,603.7965886512233,8.172383410584224,1.9272945004161472,0.029370154641072104,0.005747205323139298,1386.209445055399,1386.209445055399,no
592.0,0.7920766531079964,0.7599949438822169,0.7922046909497104,0.7601113708998343,1.9273400228784772,0.008642883142474437,667.3638978400753,16.185541751964333,4.0,0.10800305697247806,614.3181721675136,8.377670950894094,1.9466126581298513,0.029445940425417337,0.005151312689508842,1093.4679798449229,1093.4679798449229,no
661.0,0.8028625487173402,0.7710409318861616,0.8029602946436,0.7711028336061371,1.9152321276107047,0.007745597753644665,744.9553325550717,6.625018076652336,3.5,0.09510498562175776,603.9737864271689,8.130605350627194,1.9018109732193458,0.028839120975135777,0.005408161799933938,1028.1537900210237,1028.1537900210235,yes
788.0,0.8227237325430703,0.7710409318861616,0.8227656988360884,0.7711028336061371,1.9750632909414012,0.008400803780765093,802.7395211762536,6.9892132739223705,3.0,0.0826575462720438,598.4618343225889,8.102811839124124,1.9433244610721996,0.029831791668664228,0.004663933383953162,743.7654241553014,743.7654241553014,yes

File: CSVout/Sam8VSlowTrans.csv
λ (nm),TM,Tm,TM Corrected,Tm Corrected,n1,Δn1,d1 (nm),Δd1 (nm),m,Δm,d2 (nm),Δd2 (nm),n2,Δn2,κ,α1 (cm^-1),α2 (cm^-1),discarded
272.0,0.6782185161024042,0.6620393471182808,0.6876058702979991,0.6782185161024042,2.016599492282822,0.010843027002699462,2936.433894196275,90.67578478721485,7.0,0.2161569156264744,472.08184056533764,14.577679225696063,1.9468448202325106,0.060117710220691074,0.007725294172183436,3569.077561492871,3569.0775614928707,yes
279.0,0.6956632844464058,0.6680663924373736,0.7029172294993955,0.6681158453686428,2.1267038553583744,0.010094160982573444,495.6909934044811,2.484389408950456,7.5,0.03758979044415289,491.9584818374699,2.4656821652658785,2.1395865474456555,0.010723547994081437,0.006155586026325384,2772.522414171156,2772.522414171156,no
297.0,0.7403437594927234,0.6906424290903833,0.7421335027816044,0.6906953340462775,2.1513771649216307,0.010456572047544117,453.28721593603984,1.8457344255131065,7.0,0.03402286011317554,483.1788758145838,2.3484467573544285,2.125782763268587,0.01033217279795527,0.004911534979472207,2078.120162876657,2078.120162876657,no
314.0,0.7508738767329232,0.7119155202317876,0.7523349218152786,0.7119716779833607,2.076765081890317,0.008812710583202373,501.394943524605,1.9809157208329355,6.5,0.027582618414729667,491.38923265751293,2.085200261153692,2.0869276670664676,0.008855835307667134,0.004473480459555231,1790.2997895179878,1790.299789517988,no
337.0,0.7651205059402523,0.721656962806031,0.7661368416843674,0.7217146793813033,2.0693959389462853,0.009578794287760317,473.3688473772444,1.528433183290655,6.0,0.02777272567560292,488.54836378715936,2.2613866144542394,2.0675001189654076,0.009570018939717111,0.004292317895257285,1600.559568737364,1600.559568737364,no
362.0,0.7714900596056006,0.7322631809612777,0.7722803845836997,0.7323225947414652,2.033239484889805,0.00836556866443738,481.31673073205707,1.3575992695548678,5.5,0.022629221986065855,489.6127619978582,2.014464705174611,2.0358025404847315,0.008376114110622874,0.004377397193199249,1519.557885524789,1519.557885524789,no
396.0,0.7801526525904744,0.7407375496133107,0.7806356029267918,0.7407983551735078,2.0134152684222753,0.009094086361964468,465.59635585717564,1.0527726661359467,5.0,0.022583732488257752,491.70184389024234,2.2208925812800615,2.0245550126367493,0.009144401762629928,0.004318588129307626,1370.4287617083762,1370.4287617083762,no
433.0,0.7868548206818234,0.7499492531039686,0.7872262773102596,0.7500115715396729,1.9822162657850058,0.008053463597470823,492.16395153081095,0.9737828713719674,4.5,0.01828286187242367,491.49531098927457,1.9968757515024047,1.9923461828902556,0.00809462001418513,0.004555888565486948,1322.1936302916895,1322.1936302916895,no
489.0,0.7970077535232885,0.7604232903417243,0.7972103113546585,0.760487373799632,1.9611298175090999,0.008632003973294338,475.0875005168094,0.7052396159708405,4.0,0.0176061857735826,498.69212699146675,2.195016557908702,2.000014951877516,0.008803158698174603,0.00409188804306751,1051.5374572934809,1051.5374572934809,no
545.0,0.8060468200528986,0.7708898487953045,0.8062024183348118,0.7709556960151356,1.9412600481551219,0.007681399006274132,463.641951693524,0.5499510989496608,3.5,0.013849198899194132,491.30460440186624,1.94405005327181,1.950423579093232,0.007717658309868648,0.00443295010756937,1022.1301645262396,1022.1301645262395,no
649.0,0.8228336578936033,0.788435604665309,0.822902045583668,0.7885045145853516,1.9197762131095766,0.008032202165389099,673.2622420737625,0.8832503789406944,3.0,0.012551778864442005,507.0903542570536,2.1216286636420314,1.9908124290928035,0.008329412456851834,0.002377138353057676,460.2773735921439,460.2773735921439,yes
744.0,0.8228336578936033,0.804469435428608,0.822902045583668,0.8045411441347066,1.8477438408139775,0.00737554132847863,583.763460446978,0.7094523563118829,2.5,0.009979117729367614,503.31652010286865,2.009061923696859,1.9018547088405828,0.007591532817468937,0.0035163896578682906,593.9281675439864,593.9281675439864,yes
