Repository: LP404/Summer-Project-Swanepoel-Code

#  Summer Project: 
Swanepoel Method Code that aims to interpret transmittance and reflectance data from a Spectrophotomer and apply the Swanepoel method to said data to obtain the refractive index and thickness of semiconductor samples.

## How to use:
- Put data (.txt) in the *Data* folder. *TransVSlowSam9.txt* is an example of how the txt should be formatted, if you are using a txt output from a Shimadzu UV-2700, you should be good to go.
- Run *code.py* **Note: Code.py is still unfinished, this message will be updated once I am happy with the code**
- A csv output can be found in *CSVout*
- Run *plotter.py* **Note: Also unfinished**

File: CSVout/Sam9VSlowTrans.csv
λ (nm),TM,Tm,TM Corrected,Tm Corrected,n1,Δn1,d1 (nm),Δd1 (nm),m,Δm,d2 (nm),Δd2 (nm),n2,Δn2,κ,α1 (cm^-1),α2 (cm^-1),discarded
292.0,0.7111686204170106,0.7012445541511182,0.7427786708336251,0.7111222158455445,2.069261164031089,0.009863395292775726,993.8148053848623,9.609123272319641,24.0,0.2320542592906557,1693.3580259989621,16.37295593487817,2.053153628729205,0.01985179352186157,0.001330514573686724,572.5938096148449,572.593809614845,yes
296.0,0.7189549222800468,0.7057756356795974,0.744979816530553,0.7257004055963551,2.004902521203772,0.00898650273424855,1814.4858336199825,30.848747369387443,22.5,0.38253085416845745,1660.9286310840791,28.238064353841757,1.9511990820971041,0.033173060067880684,0.0014588889980477963,619.3560754959367,619.3560754959367,no
302.0,0.7306343750746009,0.711956007437431,0.7482815350759449,0.7306343750746009,1.9881864952972292,0.009343759623651408,1361.419083279389,16.69072688998791,22.0,0.2697156195983617,1670.869411827168,20.48452630358704,1.9465115167347087,0.023863843626884037,0.0014283326684606254,594.3363467706233,594.3363467706234,no
307.0,0.736164969298328,0.7171063172356258,0.7519250886477223,0.7313908025194936,1.9948120658178397,0.008821851960026874,1827.0573913748217,28.93846073737342,21.5,0.3405349546164796,1654.4165019610268,26.204030158700146,1.933767198405696,0.030628619774321887,0.0014661424848223905,600.1332194702159,600.133219470216,no
314.0,0.7439611081438228,0.7212887405873668,0.7570611822368544,0.7439611081438228,1.9518664375162023,0.009012452970563987,4563.948055285276,172.24153648407602,21.0,0.7925314272533951,1689.1524628065806,63.74792439031842,1.9318628749772229,0.07290771626493074,0.001315070856500455,526.2951518129767,526.2951518129767,yes
320.0,0.7473855443631094,0.7248736748888591,0.7606068185204332,0.7373101682509154,1.9917104259721559,0.008622233224549872,2129.496517877939,36.215862896947925,20.5,0.348638836999492,1646.8257419494246,28.00719080068648,1.9219017985821325,0.032685346726093,0.0014460850603027961,567.8762752391522,567.8762752391523,no
327.0,0.7513807199522772,0.7271311790585137,0.7647433941846086,0.7387095342577414,1.9968519480153655,0.009142052840426981,1973.5040770096252,29.743374616695196,21.0,0.31649839198561375,1719.4564691751398,25.91453369443775,2.011844458973095,0.03032121600905484,0.0011524262719241872,442.8689797774801,442.86897977748004,no
333.0,0.7549837502192864,0.7290542381659971,0.7664787724905208,0.7399015867820747,1.9944361662496723,0.00849126546641504,1870.2462461738426,25.644391605405616,20.5,0.2810913423760721,1711.385933408066,23.46613509000977,1.9999790591495317,0.02742325846148173,0.0011895276182449727,448.89023744391227,448.89023744391227,no
341.0,0.7597598601081127,0.7313957840683456,0.7687791576867299,0.7405452055694122,1.9959495286520592,0.009097577401604502,1721.1104001911222,20.69544283724712,20.0,0.24048942862641443,1708.4600342088324,20.543328872897327,1.9980747357210584,0.024025792577321566,0.0012061691308989345,444.49173966203847,444.49173966203847,no
349.0,0.7623826266021578,0.7337373299706941,0.7709738472738641,0.7411888243567497,1.9969617093694452,0.008393313436840974,1638.5945977605809,17.94208985064814,19.5,0.2135187999312318,1703.963568272144,18.65785929353886,1.9938266296113876,0.02183176765259262,0.0012308135049562208,443.17646591513665,443.1764659151367,no
358.0,0.7653472072758781,0.736511487689589,0.773454561569096,0.7435882207170271,1.9914517185930902,0.009024119235198925,1679.4779099494299,17.88637839122289,19.0,0.20234930594798223,1707.7993748212584,18.18800095755156,1.9928012246883637,0.021223260247788388,0.001220862845380567,428.54231799869507,428.54231799869507,no
366.0,0.7673852404032862,0.7389890762091366,0.7745214771811532,0.7457311114530432,1.982553844606677,0.008317369224113906,1742.0787311538163,18.3336732561689,18.5,0.19469438962410332,1707.6459281092848,17.971301711747167,1.9837190667987226,0.020876701237625573,0.001247255024027445,428.2368547144898,428.2368547144898,no
376.0,0.7699213464645743,0.7406908610243571,0.7758491352619925,0.7465631996117229,1.9796410268305777,0.008953158151537681,1723.017609769989,16.98180545979535,18.0,0.17740532455563324,1709.4008227430065,16.84760043079942,1.9828401482932734,0.01954257778055045,0.0012691284976976993,424.1579537051641,424.1579537051642,no
386.0,0.7727706581600796,0.7423994666204001,0.7780434045485547,0.7473986227930827,1.9801029345064547,0.008243065202769326,1563.971407934965,13.252411936230931,17.5,0.1482873713083156,1705.71940536104,14.453522674889818,1.9790315014363271,0.016769450233390968,0.001293719111169152,421.17496947748447,421.17496947748447,no
397.0,0.7759049010251355,0.7450890562772585,0.7804571007637732,0.7495567017965813,1.9750012256375349,0.008882651095103803,1585.3469915911517,12.865564355011369,17.0,0.13796007763302207,1708.6065346165565,13.86585236235229,1.9772736644254287,0.016046166367403657,0.0012925235539052657,409.12670040710873,409.12670040710873,no
409.0,0.7784585948772597,0.7480333975956045,0.7825401949268405,0.7519191890117046,1.967331476402917,0.008149432270479158,1614.0293866764887,12.530249338877098,16.5,0.12809501227062375,1715.1405548441196,13.315209116278904,1.9771271780078539,0.015349098795606045,0.0012868654589269482,395.38455471133085,395.38455471133085,no
421.0,0.7810208152530971,0.7504029776399671,0.7846302443291835,0.753831900044029,1.9616182629024572,0.00878303758062711,1639.766036824494,12.175664084393585,16.0,0.118803915299746,1716.949757093221,12.748772094726407,1.9734650175684825,0.014653460674638609,0.0013000055052008205,388.03684035773733,388.0368403577374,no
435.0,0.7843427584637129,0.7531760587937203,0.7876223907682142,0.7560703147913735,1.9576382022815662,0.008045424795978147,1683.1437680566987,12.015533782801068,15.5,0.11065054404024197,1722.100639470007,12.293636945122895,1.9753693409969555,0.014101657565272733,0.0012815110473728085,370.20558086625994,370.20558086625994,no
449.0,0.7876552239476222,0.7556968034296682,0.7906060004128397,0.7582137287749889,1.9551724098600254,0.008682695640125835,1566.850208557602,9.731352355886507,15.0,0.09316160826418354,1722.3545008192325,10.697154353158316,1.9731720447333327,0.012254925404618986,0.0012762479046007475,357.18940233880403,357.18940233880403,no
464.0,0.7903911494919923,0.758397601253898,0.7929356083894832,0.7605102437574339,1.950310111311509,0.007938770778675984,1617.1611908752511,9.6899293921464,14.5,0.08688309921046167,1724.8538991257335,10.335217409744327,1.9711212348872846,0.011810835986659288,0.0012730344638546397,344.7720447769274,344.7720447769274,no
482.0,0.7936742601452363,0.7614729044398375,0.7957311379614554,0.7633314083137311,1.9450592827194144,0.008567557943278802,1640.3017285980231,9.214603436095576,14.0,0.07864677934321207,1734.6514987876174,9.744625261608702,1.976980691590279,0.011105940301235104,0.0012251657280308653,319.4167344906022,319.41673449060227,no
499.0,0.7970100475334281,0.7643773574487803,0.7988302628956281,0.7659958415057897,1.943141317393644,0.007822883379517028,1605.2987756740022,8.220618060543282,13.5,0.06913251632596483,1733.4045495558034,8.87663839419765,1.9736115039860573,0.010106720705216897,0.0012073508656822076,304.04846572605214,304.04846572605214,no
520.0,0.8011395087171613,0.7678924119952087,0.8026667532440562,0.7692839393806528,1.939896782388391,0.008436360587225907,1584.729231934971,7.358777437899134,13.0,0.060366215732565155,1742.360743461083,8.090748040286488,1.9804963656120755,0.00919654391262306,0.0011290062591260799,272.83675150210667,272.8367515021067,no
540.0,0.8044588204587706,0.7712466251515242,0.8057912153183524,0.7724215809180578,1.9346052297991452,0.007689141623803906,1600.0234497468598,6.935479147001294,12.5,0.05418263673025041,1744.5419602997763,7.561910663648137,1.9775666372605785,0.008571981977324224,0.0010996935625349137,255.9103123896054,255.91031238960542,no
565.0,0.808600499145354,0.7753222357693292,0.8096897698945721,0.7763228358222513,1.9295085738904256,0.008284940104967099,1618.350933918011,6.460001079347537,12.0,0.051525700691315554,1756.9240405938274,7.543895187751191,1.98635582231507,0.008529031297254856,0.0009895597149204203,220.09157739344442,220.0915773934444,no
589.0,0.8127399709634263,0.77924121763641,0.8136756181612942,0.7800741625956191,1.926092938989389,0.007541682982644051,1594.4142103971774,5.748558564154277,11.5,0.045028644539818016,1758.3523263301147,6.88488885896355,1.9844514988865967,0.007770187926075968,0.0009217447626611392,196.65511544048232,196.65511544048232,no
619.0,0.8179220787189947,0.7840565032531721,0.8186654081932792,0.7847503368963105,1.9226777246424542,0.008108809472225635,1585.9295965597964,5.131482029872705,10.0,0.042174563985930454,1609.7341537441246,6.788983606741919,1.8135018495767379,0.007648364979357736,0.0017587822226298952,357.0518455494932,357.0518455494932,no
649.0,0.8229909586521733,0.7888782135338659,0.8236326388062546,0.7894327502554417,1.9187763274403327,0.007361265031027261,1616.0583479512604,4.834809610613082,9.5,0.03644615414244192,1606.6229064397621,6.163708010198065,1.80632401511557,0.006929848788010174,0.0017082916925859847,330.77082475294935,330.77082475294935,yes
686.0,0.8292501292701278,0.7947254316405709,0.8297662904837847,0.7951829833726521,1.9145096822658254,0.007898288938164764,1795.7506305908996,5.285859564684106,9.0,0.03712940242712909,1612.42328967829,6.652034800593397,1.8088142842143424,0.007462243719392641,0.0015599362941362853,285.7541925205038,285.7541925205038,yes
722.0,0.8352545306825843,0.8004146168254729,0.8356817507996356,0.8007778047839921,1.911218684325726,0.007151317741558368,1817.6521490220746,2.174614279555284,8.5,0.03180494273196757,1605.5200931036109,6.007467601903952,1.7979742893138029,0.006727584624138306,0.0014719648220585877,256.19467431146074,256.19467431146074,yes
770.0,0.8432603992325262,0.8004146168254729,0.84356903122077,0.8007778047839921,1.9345444150237847,0.007789234281644556,1748.9720176071185,2.052731730412044,8.0,0.03221113651835712,1592.106118670908,6.410443442527538,1.8047126645222464,0.007266480751666765,0.0013887778948341693,226.6480224352688,226.64802243526884,yes

File: CSVout/SamDVSlowTrans.csv
λ (nm),TM,Tm,TM Corrected,Tm Corrected,n1,Δn1,d1 (nm),Δd1 (nm),m,Δm,d2 (nm),Δd2 (nm),n2,Δn2,κ,α1 (cm^-1),α2 (cm^-1),discarded
274.0,0.7135401511033649,0.6896232256036177,0.7339057329928294,0.6961209684703626,2.153820082099526,0.010292005860551273,875.8238665262952,8.268696781693224,12.0,0.11329259817257975,763.2949537722958,7.206305707073546,2.171624876160926,0.020502418706373173,0.002460738031769702,1128.5600763528034,1128.5600763528034,yes
279.0,0.7326618233081232,0.6976921886922164,0.7434780695839291,0.7044295504937684,2.1403589825352967,0.009021514896593415,614.4557932733201,3.9324683668465754,11.5,0.07359908835397619,749.5238009559195,4.796892908692416,2.1191175228595895,0.013562184156295835,0.002517708380681563,1133.9948605922084,1133.9948605922084,no
291.0,0.7588750611010757,0.7162850529427941,0.764098565485304,0.7210165773222114,2.1213219617779733,0.009594141544181607,857.4991209775321,6.9556250491332925,11.0,0.08922676848139993,754.4823599801656,6.120002077931861,2.114163998963237,0.017149092878836675,0.001984289361397895,856.8836948953964,856.8836948953963,no
300.0,0.7639382066476326,0.7310173794463316,0.7675335893376499,0.735433796050072,2.0573428147851596,0.008465779635854796,887.8480904549779,6.944807921981637,10.5,0.08213171145464657,765.5505872337912,5.988188565201998,2.0804800364680403,0.016273655813556727,0.0018822895273093165,788.451593456527,788.451593456527,no
313.0,0.7811344344556046,0.734001057733865,0.7847449137733103,0.736973644547117,2.0991893422768806,0.009184297436999793,658.6438574473293,3.543605398793845,10.0,0.053801540221260186,745.5258887235615,4.011044108815144,2.0672706394111002,0.011122234445450657,0.0017760230309753426,713.040371465612,713.040371465612,no
326.0,0.781406840059857,0.7409261548717939,0.7827566318460437,0.7435371968074567,2.0520558935664512,0.008140971318096641,781.0979063818112,4.528797016762979,9.5,0.055080894863156635,754.6090751498604,4.375215066432981,2.0454751342671496,0.01185964219113369,0.001901108433946455,732.8231030385006,732.8231030385006,no
342.0,0.786339953125294,0.748285737402776,0.7886111396152153,0.7502741493675656,2.034058548263258,0.00886297220937007,731.2639658730525,3.6057046735663065,9.0,0.044377056133694845,756.6153891263582,3.7307070660975294,2.0329262070630567,0.01002392004516629,0.001830652433481648,672.650787871605,672.650787871605,no
359.0,0.7946622022020338,0.7531527679121813,0.7952554036337598,0.7548101502111259,2.029974604567513,0.007888543748237761,793.09996412713,3.81274086373984,8.5,0.040862815291457695,751.6103879166811,3.613284288538848,2.015423755962611,0.009688928079284245,0.0018301380290705045,640.6181824159555,640.6181824159554,no
379.0,0.7945535834026384,0.760364706850313,0.7959851375906156,0.7617211820426076,1.9949771640913514,0.008600166238163462,730.5608029361724,2.8902732546814645,8.0,0.03448727691910424,759.9084477192448,3.2758966337075304,2.0025445938320945,0.008632788743792821,0.0018483920829116575,612.8649064515882,612.8649064515882,no
401.0,0.805834938656965,0.7625711006303348,0.8062351443307986,0.7635015241239613,2.014659211310929,0.00767671007895231,726.2743139888258,2.5417654012518387,7.5,0.028578195889853913,746.4041519069208,2.8441178754928345,1.9863630824373433,0.007568889770435791,0.0018542458451187769,581.0758229401043,581.0758229401043,no
429.0,0.8053995573956189,0.7717191807685242,0.8061981642864198,0.772597676618871,1.9645567051960122,0.008361467169845387,736.6290396792971,2.2641642808036466,7.0,0.029793118230750124,764.294558680193,3.252959735696854,1.9833909680995316,0.00844162880148447,0.001773016557834712,519.3562510756731,519.3562510756731,no
458.0,0.8163386035730839,0.7736242344501353,0.8168242939852272,0.7741419632184126,1.9857243560200326,0.007480653712215605,734.0856719057244,1.967094033732221,6.5,0.02448690775332913,749.6005150399553,2.823907486712522,1.9662187519255099,0.00740717187711783,0.001785409953047074,489.87168490295073,489.8716849029506,no
497.0,0.8154603819592606,0.7826239202021555,0.8158975783001845,0.7831187279548815,1.9386074232578068,0.008140133943674636,775.018018685171,1.8338967385752387,6.0,0.025193756650313155,769.1087850547855,3.229456594714712,1.9695211011897449,0.008269939223505203,0.0016446523034404916,415.84125506625196,415.84125506625185,no
536.0,0.8264695943375853,0.7859743028048561,0.8272161732966361,0.7862424258971606,1.9588244825698717,0.007295629233818436,713.9444581975939,1.3489126886236364,5.5,0.0204847147577808,752.4921263319069,2.802652102797285,1.9470651261929468,0.007251831586342726,0.001598160903627703,374.68436970829976,374.68436970829976,no
593.0,0.8295890279204889,0.7935743868619779,0.8298084851766261,0.7937371377448539,1.9304950544125388,0.007925671622540025,830.6262785388783,1.4404680386641107,5.0,0.02052756261774484,767.9377352516107,3.15277798938132,1.9582931136913457,0.008039796903039523,0.0012927212129068694,273.94289818603085,273.94289818603085,no
648.0,0.8367571117202234,0.8037948096232015,0.837898802365036,0.803916049273413,1.914314276016711,0.007112561368715364,847.93389393575,1.0785789761851876,4.5,0.016719577636864335,761.6304272847999,2.8298086799080817,1.925930090901843,0.007155719484001456,0.0011014359439559627,213.59648579825873,213.59648579825875,yes
739.0,0.8558328630968904,0.8052637437375441,0.8559213125461788,0.805113964721782,1.9609489414588086,0.007705177599666684,864.1979389256879,1.0673798611279153,4.0,0.015717242681361345,753.716717835841,2.9615871418062665,1.952348885015723,0.007671385306119338,0.0001345813428846548,22.884966609833857,22.884966609833857,yes

File: CSVout/SampleBVSlowTrans.csv
λ (nm),TM,Tm,TM Corrected,Tm Corrected,n1,Δn1,d1 (nm),Δd1 (nm),m,Δm,d2 (nm),Δd2 (nm),n2,Δn2,κ,α1 (cm^-1),α2 (cm^-1),discarded
272.0,0.50240335954972,0.4870976107112482,0.506347252294827,0.50240335954972,2.0047708565403366,0.019772621279460677,11468.691258469154,1372.421753736496,7.0,0.8376677041559676,474.8672382652653,56.82584989379281,1.9666933230541277,0.2353479258145174,0.02118870276831422,9789.15778765201,9789.157787652011,yes
280.0,0.5152396998617633,0.4920226897500383,0.518341392906556,0.4920693885014328,2.1875359189986043,0.018575295873239438,455.59519740740564,2.113690308542525,7.5,0.0636856829820972,479.99211847486464,4.075816785479397,2.1691470474861703,0.018419148161034186,0.02004979112344782,8998.32521420479,8998.325214204786,no
299.0,0.5458345861694152,0.5131053668808317,0.5469289310563159,0.51315621653912,2.1907383568668255,0.01895512898628686,425.6615240587351,1.6201655413276117,7.0,0.060566750241126115,477.6928274979834,4.133186025006815,2.161916557327883,0.0187057514528333,0.01944994662058448,8174.422664340043,8174.422664340043,no
313.0,0.5530501092319743,0.528639971082469,0.5539566929962662,0.5286938793037317,2.1018459584489606,0.016264889364458274,498.0256133704149,1.9668244335992024,6.5,0.05029949052355639,483.9793306026437,3.7452175004992063,2.101490318147911,0.016262137283542515,0.019690443857312657,7905.348724352167,7905.348724352167,no
339.0,0.5664798595959075,0.5399747957563529,0.567036976664185,0.5400310614411723,2.08561000783377,0.017117557389079614,476.48811468719765,1.524461451502288,6.0,0.0492447504321065,487.62711925050286,4.002179298569675,2.100973854565176,0.01724365552207382,0.02010059645253371,7451.078011569671,7451.078011569671,no
361.0,0.575405069160935,0.5495497168298337,0.5758613914219513,0.5496079739462048,2.0617426146963345,0.015053670585448247,466.03240589517117,1.2849688091046187,5.5,0.04015786821778426,481.5101521031606,3.515712951578905,2.0508768870399003,0.014974335229208716,0.021350176408425382,7431.973114410559,7431.973114410559,no
400.0,0.5912495494715525,0.5641120415538711,0.5915269357280495,0.5641734606496511,2.0411591175782884,0.015686751673014292,468.7447197359793,1.048238771183252,5.0,0.038426087260717015,489.91770969155965,3.7651241326357,2.0658543309392097,0.01587653975772005,0.02152017536994642,6760.762484618768,6760.762484618768,no
432.0,0.6009129106827422,0.5760742179947042,0.6011376648965255,0.5761382344886544,2.003750617421977,0.01381715523089416,487.4428469152958,0.962182668888004,4.5,0.031030407675692116,485.09030592368526,3.3450111005195913,2.0080104096729117,0.013846529250929775,0.023064381171882125,6709.156523072188,6709.156523072188,no
493.0,0.6193161513653889,0.5924807255483437,0.6194406712892074,0.5925484829180968,1.9898560220235209,0.014223316133624406,454.9057652585205,0.6423771898817494,4.0,0.028591648795093138,495.5132376850656,3.5418851163027263,2.0369323703060607,0.014559813737786873,0.02323080933006895,5921.43934509451,5921.43934509451,no
543.0,0.6308248709552019,0.6059384741189088,0.6309266233447043,0.6060093000128937,1.9616148299973595,0.012546086153334813,448.18203576451396,0.5292666118313287,3.5,0.022385282199732837,484.42231648568804,3.0982657881086917,1.9630780779749841,0.012555444787308334,0.025685930667754504,5944.363247619471,5944.363247619471,no
658.0,0.6572797405760877,0.6327775268102056,0.6573291576777918,0.632854852927947,1.9326054653686513,0.012472240568599345,676.6829705036101,0.8849415994975782,3.0,0.01936076575187614,510.7095150492738,3.2959090960410844,2.038998224637,0.013158855665229428,0.023968531335159523,4577.46881215039,4577.46881215039,yes
730.0,0.6572797405760877,0.6495886989690784,0.6573291576777918,0.6496700966306965,1.8227605146417412,0.0115614818577114,564.3663520873123,0.6840992116021614,2.5,0.015857104875875286,500.6143114633737,3.175317455695525,1.885092076982029,0.011956841106154241,0.028935162542269022,4980.958579354461,4980.958579354461,yes

File: CSVout/SampleCVSlowTrans.csv
λ (nm),TM,Tm,TM Corrected,Tm Corrected,n1,Δn1,d1 (nm),Δd1 (nm),m,Δm,d2 (nm),Δd2 (nm),n2,Δn2,κ,α1 (cm^-1),α2 (cm^-1),discarded
273.0,0.5443189881981431,0.5375696779712722,0.5628366857552087,0.5443053643468757,2.111192059588269,0.016843045211526467,967.7842131278417,10.10958534718107,10.0,0.10446115167044599,646.5541558858489,6.7539791741148845,1.987559150397627,0.02076227178636693,0.012434563404831187,5723.711801203538,5723.711801203536,yes
277.0,0.5524289971767389,0.5411647341135343,0.5674165952395944,0.5412167979836584,2.1564028826064403,0.015498088687388327,516.3319598492789,2.826621751569992,10.5,0.07546360308185364,674.3869671711117,4.846825753731031,2.117514941000549,0.015218600669291442,0.011394014359578456,5169.003871039464,5169.003871039464,no
291.0,0.5809974207646568,0.5597359864666533,0.5835498442273047,0.5597917242945948,2.1000481040829313,0.015925138726019486,738.9453986345189,5.143937136466144,10.0,0.0758322568662008,692.8412721457079,5.253971731685866,2.1186070064678004,0.0160658750712999,0.010751924230485354,4643.046896831186,4643.046896831186,no
300.0,0.587914624675002,0.5716311252777097,0.5901642612116591,0.5716892163254228,2.044943606258853,0.014327536641323716,845.6867502759911,6.254096305387145,9.5,0.07025522734249774,696.8407322522618,5.153337270094237,2.0749243877777426,0.015344661534928236,0.010804176309143508,4525.6427894525505,4525.6427894525505,no
316.0,0.6001692719574095,0.5769130698521144,0.601882485536491,0.5769722434381307,2.066646374084564,0.014992313433690362,652.4236591696986,3.3705910843892877,9.0,0.06528974796812147,688.0712722948962,4.991555550248716,2.0705561259087366,0.015020676401603487,0.011123196776350883,4423.361174306026,4423.3611743060255,no
329.0,0.6039015349729694,0.5812166317018486,0.6053337690077103,0.5812766873059315,2.0481050198402015,0.013620172493780329,642.9426644829522,3.001959061725027,8.5,0.056526137612887446,682.7042492718929,4.54007462861718,2.0359740527791077,0.013539499939254119,0.011715562021267813,4474.835693457817,4474.835693457817,no
350.0,0.6099305752288737,0.588413614313241,0.6109089192304491,0.5884751743094294,2.020776443891623,0.01441400733536245,708.8597444185161,3.1969066065666154,8.0,0.05706324370093654,692.8030085821229,4.941698364432963,2.0385222055360277,0.014540586175534123,0.011908623598761199,4275.662218541054,4275.662218541054,no
368.0,0.6156316816543014,0.5945824565515775,0.6164546569009152,0.5946453060267133,2.004705355371773,0.013135343765241761,688.1456276245445,2.7107954663168656,7.5,0.04914192401159301,688.3804626461323,4.5104453848561965,2.009400459742656,0.013166107293537819,0.012465604425163814,4256.72296572294,4256.722965722941,no
394.0,0.6238666131576969,0.6013319913256401,0.624465166869366,0.6013962835988207,1.9969057988745602,0.013803417932610133,681.9664874326662,2.306005649285584,7.0,0.04838682204374758,690.5683787273256,4.7734870357883405,2.0079443724529873,0.0138797210033753,0.012847905523694036,4097.754883985067,4097.754883985066,no
419.0,0.6298928097517684,0.607832120657705,0.6303786630202812,0.6078978024153767,1.9780899958566642,0.012563614186974582,700.8877282822896,2.134936561301352,6.5,0.04128401255068693,688.4166053376445,4.3723999653631695,1.9828268667062041,0.012593699884759718,0.013517871204040912,4054.1904407434786,4054.190440743479,no
455.0,0.6385705328472315,0.6144292013417777,0.6388940974775992,0.6144963241072898,1.9724773125041761,0.013223477694715649,682.0712358910748,1.7020933840831585,6.0,0.04022396894774216,692.0231687060837,4.639319741525274,1.987559150397627,0.013324586257899158,0.01402795365985886,3874.295926392145,3874.2959263921452,no
490.0,0.6453756677481438,0.6208430297846262,0.645635050208188,0.6209115535299831,1.9637227720479342,0.0119791037178317,689.5538869374744,1.4926192367875524,5.5,0.033551105780254255,686.1966562595362,4.185937563676449,1.9620776228284267,0.011969067976833881,0.014963908246630043,3837.5921809473193,3837.5921809473193,no
543.0,0.6556903690759418,0.6298626478385099,0.6558524691268793,0.6299331907085717,1.9559151655826454,0.01258571179939321,662.931078588759,1.11486160201942,5.0,0.032173460334216655,694.0485067488169,4.4659884203810725,1.9766384957251126,0.01271906004745952,0.015387620811614955,3561.078195064085,3561.078195064085,no
593.0,0.6644690377651259,0.6383651093687457,0.6645977424702726,0.638437555593254,1.946517164173287,0.011307486997136467,608.6895577225393,0.8048987146261976,4.5,0.026140890213380223,685.4550396768141,3.9818677640888405,1.942784466240318,0.011285803431166367,0.016585284816801348,3514.617803585663,3514.617803585663,no
679.0,0.6795683479105226,0.6528980034674682,0.679639612620909,0.6529738185937476,1.9336748685877674,0.011715510621390262,818.7532562235893,1.0428337244972312,4.0,0.024234706282233523,702.2897292923896,4.254946328607589,1.9773665393699469,0.011980224323486803,0.01643442634286979,3041.547750499105,3041.547750499105,yes
754.0,0.6795683479105226,0.665578367683404,0.679639612620909,0.6656571222724756,1.8556348713750483,0.0108148755570577,751.3439083399631,0.913077627401348,3.5,0.020398444237929792,711.0773893908527,4.144249278954857,1.921307178717706,0.011197622099716382,0.018120087793657286,3019.9434851435444,3019.9434851435444,yes

File: CSVout/SampleItalyVSlowTrans.csv
λ (nm),TM,Tm,TM Corrected,Tm Corrected,n1,Δn1,d1 (nm),Δd1 (nm),m,Δm,d2 (nm),Δd2 (nm),n2,Δn2,κ,α1 (cm^-1),α2 (cm^-1),discarded
322.0,0.5022209427066797,0.5017507100633665,0.5302460399614781,0.502216704821869,2.1390744478858057,0.01979298953676521,221.45290381537768,7.24318447977933,11.0,0.8465772888519465,827.928173210802,31.444699395968076,2.07884018631616,0.08921125814171109,0.013446552588310274,5247.6510344775625,5247.6510344775625,yes
325.0,0.5035092277076549,0.5020325753836709,0.5306772960227479,0.5021688851223114,2.14003285048961,0.017725602709384447,224.9011179524324,6.8706627745401665,11.5,0.8340947512092973,873.2342587976889,32.919804177318206,2.193581365431013,0.0896598207574871,0.012222218048875893,4725.812976359517,4725.812976359518,no
419.0,0.5441550517988247,0.5432616535049078,0.5442835694726087,0.5434212908174612,1.8374289423237093,0.01690963290597849,1320.4448089599725,185.45286742943404,7.0,0.5585951524740753,798.1261023054241,30.295980042366683,1.7214111424238558,0.07606085552760468,0.018716101865788568,5613.209367579913,5613.209367579913,yes
421.0,0.5449820665352774,0.5441388679330192,0.5451181060473008,0.5442990015769325,1.8361987406193898,0.016804561613356958,999.9521290407203,102.14158187311283,7.5,0.5553849181949417,859.792551359366,32.62343184879666,1.8531727522002472,0.07710070559956853,0.01665296042424342,4970.719062168617,4970.719062168616,no
467.0,0.5642038938946473,0.5573938208944865,0.564514759162114,0.5575618882937892,1.87108764500612,0.01606445329028847,968.4572251859503,83.06641244020852,7.0,0.508365850446278,873.5560861418942,32.99946720670314,1.9186133735368514,0.07853225025686349,0.016585570233224985,4462.964077113248,4462.964077113248,no
485.0,0.5702977296429996,0.562580541618539,0.5705815981781339,0.5627517135308201,1.8728242320677542,0.01533995747303934,914.4091644440575,67.22675088194823,6.5,0.4887943725486907,841.6433176217976,31.70114489173019,1.8502381951896372,0.07780907606836097,0.01797424053159931,4657.133361478621,4657.133361478623,no
540.0,0.5889177833185204,0.5776353159919343,0.5891191618381946,0.5778158340111273,1.8847763618638924,0.014959838915944844,910.3472511457,57.98436633614184,6.0,0.44115474930869364,859.5184196802799,32.31497677597736,1.9015929428753129,0.0785190705310123,0.017800738489052385,4142.41994560593,4142.41994560593,no
568.0,0.5972183342830466,0.5852913063039591,0.5973945101164975,0.5854765772143079,1.8827451088600833,0.01399559161513447,747.8069880249785,34.79342045193799,5.5,0.4177894942226345,829.6396536362377,31.084286671636043,1.8335112202291597,0.07765009289081272,0.019312389421749485,4272.652164129114,4272.652164129113,no
645.0,0.6200670989466565,0.6037187146568465,0.6201738998375442,0.6039159379011196,1.8970002339396348,0.013696536894754615,675.3101479133669,11.907918832869692,5.0,0.3702736773727927,850.0262525804791,31.802832632980437,1.892789271843483,0.07852294644229024,0.018843473678061145,3671.2259519447775,3671.225951944777,no
688.0,0.6200670989466565,0.6140018880015244,0.6201738998375442,0.6142057810888524,1.8204964116639568,0.012988287943735213,634.7358808761169,9.343447525749616,4.5,0.33298133902170657,850.3175233315118,31.795893745286687,1.8170777009697434,0.07532554345517711,0.020391690650699908,3724.5572989834004,3724.5572989834004,yes

File: CSVout/TransVSlowItaly.csv
λ,TM,Tm,n1,d1,m,d2,n2,discarded
322.0,0.550453543965484,0.5502939503537937,1.889773814117995,539.789631115939,6.0,511.17228569010337,0.994146664833112,yes
324.0,0.5513089099567597,0.5504230762770679,1.8945423068267648,473.66425257561644,5.5,470.2982861820421,0.9169613647684294,yes
382.0,0.5758604545974376,0.5713316915966463,1.8880640302569693,1028.8131359677484,10.0,1011.6182340172251,1.9656523083139172,no
392.0,0.5788993311973195,0.5749450811361803,1.8783670847501512,913.629059015714,8.5,886.940584471326,1.7145427987701498,no
424.0,0.5886237363169415,0.5811701049193981,1.8895895343056273,976.0656567587906,9.0,1009.7431031237893,1.9635940336455255,no
444.0,0.5931103072189388,0.5850670710275914,1.8845512113114673,977.2745252496271,8.5,1001.2994015094068,1.9419821496274146,no
480.0,0.6011735849938568,0.5901953783615786,1.8932728650232544,980.6412404541245,8.0,1014.1168953881444,1.9759436816558749,no
509.0,0.6072568632171631,0.5943213735458917,1.9000245919355125,1001.5715000668092,7.5,1004.5922605957427,1.9643658866461724,no
558.0,0.6175355057324048,0.6004627066460786,1.916421989117403,932.1538232512044,6.0,873.5028138405733,1.722775897443716,no
595.0,0.6244797406028884,0.6050956421427108,1.9240171456729338,769.1321530654989,4.5,695.8098076260989,1.3777576061545846,yes
666.0,0.6378161267711344,0.6154298521799967,1.9301051974812156,1009.8266484662187,6.0,1035.176736795169,2.056216393723145,yes
724.0,0.6378161267711344,0.6238665953222359,1.8704966582907452,919.1756929596337,4.5,870.8916922035968,1.6764647174049063,yes

File: CSVout/TransVSlowSam7.csv
λ (nm),TM,Tm,n1,d1 (nm),m,d2 (nm),n2,κ,α (cm^-1),discarded
286.0,0.5830278230923054,0.5675789253889227,2.05888727607793,1050.183382567937,10.0,694.5499234538344,2.1410465078746808,0.010111877335026482,4442.99294401683,yes
296.0,0.5927170337043177,0.5713586516889382,2.078810150698707,705.5503389017402,9.5,676.3484388064155,2.105112860190071,0.010664154864384063,4527.355483607139,yes
313.0,0.6091886917447388,0.5794322666502664,2.1042361607733207,596.5625348968128,9.0,669.3640315934724,2.108855948490551,0.010723703715164457,4305.368538125779,no
328.0,0.6138587624468145,0.5865739449022774,2.0711037197175153,594.8979419953914,8.5,673.0710715879223,2.087146036347766,0.011018008665993758,4221.231107594472,no
350.0,0.6207235793266348,0.5922580564604683,2.059632447401427,583.3775932534462,8.0,679.732930876252,2.0961294482689183,0.011233764701457394,4033.361446657701,no
372.0,0.6249078396023701,0.597942168018659,2.0362760353826728,592.5022031699784,7.5,685.0741136075104,2.088643271667958,0.011619769698760423,3925.22399161624,no
402.0,0.6306046662629761,0.6034193479512975,2.0210896959528197,591.1643432956567,7.0,696.1591080383425,2.106610095510263,0.011862847279237667,3708.2819764289275,no
432.0,0.6353138600450924,0.6088892298427199,2.0001520475420937,582.6738943123603,6.5,701.9466353697055,2.1021183895496867,0.012364040672052361,3596.553642963436,no
475.0,0.6420560701968366,0.6149190204129054,1.9863539615083703,534.5276561331685,6.0,717.3947985171299,2.1335603312737206,0.012533162996860815,3315.713077657378,yes
521.0,0.6469048987719673,0.6213753015213264,1.9651435750574129,596.0319672079419,5.5,729.0815888391978,2.145163905005209,0.012941595228721594,3121.4756619028394,yes
596.0,0.6548105975357674,0.6317102213703941,1.9348499410023505,745.7215669717375,4.0,616.0684478624133,1.7847045016689649,0.0214868191102564,4530.39148092579,yes
659.0,0.665039244254518,0.640391554043611,1.9328387533301856,733.492785248816,3.5,596.6612569274117,1.7266866330115216,0.024092669979501685,4594.194537964543,yes
786.0,0.6856588971637453,0.640391554043611,2.024658171019833,757.0832308902092,3.0,582.320520508472,1.7652404425064678,0.027447163805757138,4388.183622088666,yes

File: CSVout/TransVSlowSam8.csv
λ (nm),TM,Tm,n1,d1 (nm),m,d2 (nm),n2,κ,α (cm^-1),discarded
272.0,0.537764669653588,0.5193553023500457,2.1393135297013037,982.2104147189456,15.0,953.5769169303716,4.226383451226551,-0.0021232020778441927,-980.9170661532206,yes
279.0,0.5504190172340804,0.5291092427950893,2.1356856520863747,546.0075495062011,8.5,555.2081125991682,2.4565853810254326,0.012325289872354908,5551.403600911091,yes
298.0,0.5846326236554115,0.5473863457223016,2.1921080785651252,448.48294670985507,7.0,475.7977082419723,2.160842127269261,0.016183197140383455,6824.2970802448335,no
313.0,0.5905881912565714,0.5618501015688099,2.109322346254029,494.05274401238796,6.5,482.2638900149835,2.1074943949804945,0.016472875090572235,6613.5544240311865,no
337.0,0.6001377729508212,0.5682927027185322,2.1032836536555735,466.210064126541,6.0,480.6769634912771,2.0945459162696287,0.017325387406445677,6460.452201387165,no
362.0,0.6050924999665775,0.5750147160949314,2.0731781033023124,464.27318067930827,5.5,480.1806455578001,2.062433689066682,0.018505306343676687,6423.882260963898,no
397.0,0.6120291177886364,0.5820579937777743,2.051981786413914,457.40375723734303,5.0,483.6787570783041,2.0562184192854667,0.01959540773645078,6202.598386793992,no
434.0,0.6173688073394064,0.5895120286496682,2.0181256864408392,482.45661279276976,4.5,483.8648090952911,2.0230703137856505,0.02124315696812698,6150.907453467516,no
489.0,0.625306183698659,0.5980042464549242,1.9929653353529642,456.6279858680672,4.0,490.72604658564785,2.026177948676258,0.022661830036962413,5823.659612353507,no
546.0,0.6332873014251583,0.606798986014057,1.9730783238538907,453.28751088947195,3.5,484.26866204362403,1.979563425317142,0.025315525856259992,5826.452018446069,no
653.0,0.6482613451708773,0.6227034205262743,1.9463386395762696,614.18612761497,4.0,671.0034797872196,2.705714111422488,0.007731660106609796,1487.8852429389653,yes
740.0,0.6482613451708773,0.6356350635408807,1.857876480073556,583.1874758726943,2.5,497.8802465723544,1.9163748492081174,0.03092906761307737,5252.2449511149125,yes

File: CSVout/TransVSlowSam9.csv
λ (nm),TM,Tm,n1,d1 (nm),m,d2 (nm),n2,κ,α (cm^-1),discarded
292.0,0.5546065729267562,0.5468622777134647,1.9950761291175874,4635.344560147489,63.0,4610.350385009234,5.6008660402289845,-0.0032437704813659063,-1395.9733581082958,yes
296.0,0.5610878335290757,0.5506723333862799,2.0087977615388155,2658.3744029283325,36.5,2689.1706589028963,3.289397515690039,0.0007885359658052856,334.76470233313756,yes
302.0,0.570809724432555,0.5560361239039282,2.0308248664537523,2165.840874608602,29.0,2156.266683717861,2.6664701446143426,0.002494791258106776,1038.095084597124,no
307.0,0.5757064054816811,0.5605059493353018,2.0257069750744408,4116.196434212666,54.5,4129.792760225143,5.094090571433532,-0.0027929122725327354,-1143.217286971937,yes
314.0,0.5826089558762323,0.564162265563545,2.0390307276545947,2683.1069129881125,35.0,2694.9078920064394,3.3460272766969203,0.00041107880606617057,164.51492448203118,yes
319.0,0.5902155717685126,0.5667739200122901,2.066138338265922,1236.0280220043023,16.5,1273.753045117389,1.6025308981705404,0.007748227464740206,3052.26012308094,no
327.0,0.602465583707486,0.5775480693604798,2.0625123783880475,1419.9769498013238,18.0,1426.900527161973,1.7920579208951841,0.006359384105740946,2443.8647569359578,no
333.0,0.6055097808060576,0.5855816620166113,2.022109572051902,1951.6602334387437,23.5,1934.9841641022463,2.38256018687823,0.0031978869537701055,1206.7817610780548,no
341.0,0.6095451118436988,0.5872370234237432,2.0307432890290937,1611.0310287911414,19.0,1595.228711330036,1.972603341739704,0.00524734029497213,1933.7250113278758,no
349.0,0.6119938704753067,0.5888923848308751,2.029856935170783,1571.4358329214779,18.5,1590.3830186576126,1.9657529674243552,0.0053609732085292275,1930.3145040695842,no
358.0,0.6147617655701818,0.5920414025408549,2.020873719446835,1746.7348171123822,20.0,1771.5109883164487,2.179941337684254,0.0042378138237095676,1487.540198418687,no
366.0,0.6170649241765662,0.5948537769321732,2.012278480560442,1776.5515481051639,19.5,1773.3628990586496,2.1729387328285643,0.004289103014983717,1472.6354669248828,no
376.0,0.6199309494747853,0.5964013852053625,2.014852506920892,1677.946119257613,18.0,1679.5274038055752,2.0605925940568475,0.004979413927845916,1664.1798100961091,no
386.0,0.6221532433018262,0.5979551963173221,2.0136016201438824,1619.6349678407223,16.5,1581.4945558955453,1.9391126228646665,0.00579701263598005,1887.2385813432254,no
397.0,0.6245977665115711,0.6001475530896895,2.00908477429964,1591.5548466928228,16.0,1580.819306695081,1.9339367844930697,0.0059215009549495635,1874.352030054861,no
408.0,0.6267148395530485,0.6023478965898251,2.002412172302906,1590.1137855835166,15.5,1579.0954748160025,1.9254118742339694,0.006064969667319987,1868.0062893232748,no
421.0,0.6292084519013585,0.6043498010837821,1.9982801801507717,1607.481508939141,15.0,1580.108751197124,1.92267172450783,0.006206225837321107,1852.4877431873779,no
434.0,0.6315628586569108,0.606357874774947,1.9935486482469327,1686.409820594777,15.5,1687.1923356160692,2.048109689748879,0.005480960988778475,1586.9997029455026,no
449.0,0.6342794818363942,0.6082330961219369,1.9915229645993682,1595.6781887547043,14.0,1578.1891827856841,1.9138423531680473,0.00653742555518256,1829.6595187128469,no
464.0,0.6375882328747826,0.6101083174689267,1.9937811938325045,1459.758652544963,12.5,1454.522697360554,1.7658742679565185,0.007830998369437282,2120.8454265256737,no
482.0,0.6415587341208487,0.6141014078035135,1.9868602893371692,1561.901806013774,13.0,1576.8597403721785,1.9077531315544043,0.006829767291643673,1780.6096887266074,no
499.0,0.6438508529482156,0.6178726597861788,1.973255506894466,1612.837300161915,12.5,1580.509968984365,1.8990759907549626,0.006982021779455005,1758.2900464560946,no
519.0,0.6465533393394927,0.6197755043027157,1.9732350031946473,1364.7299695024255,10.0,1315.0993144753268,1.5801530087404019,0.009996634297244735,2420.4510881578285,no
540.0,0.6484847887460802,0.6217695941107547,1.9679798783173212,1339.5628587279298,9.5,1303.3669847240246,1.5618853438994722,0.01047582808061532,2437.835891728204,yes
565.0,0.6507801077839753,0.6276220978013181,1.9411260808123572,1791.6155886268707,12.0,1746.4089702927963,2.0642461270250334,0.006086954836149114,1353.821776706472,no
590.0,0.6557107581785331,0.6334839729949887,1.9299791421000716,1920.9213109057837,12.5,1910.6424103565773,2.245400470030918,0.004708685770302766,1002.8998389183705,no
618.0,0.6612330866204378,0.6345381588751301,1.95074398088579,1590.2668145567968,10.0,1584.0110390072298,1.8815694786157386,0.007981832722207044,1623.020520535163,no
649.0,0.6637323698423664,0.6357037077176276,1.9540477002986203,1583.8245939517008,9.5,1577.6226954587084,1.8771547929458472,0.008365185632959002,1619.7230034156478,no
685.0,0.6666382504638599,0.6389885065241638,1.946859742200417,1776.0406165032136,10.0,1759.2433218270419,2.0855584026727847,0.0066010488596660935,1210.9668089643376,no
722.0,0.6707579586192469,0.6423682522667422,1.9459111504275721,1833.1531798723204,9.5,1762.4134582128486,2.088298552398924,0.0067544092354967005,1175.6012428573677,no
769.0,0.675991101411225,0.6423682522667422,1.9691059504507136,1872.726431274935,10.0,1952.6628311289742,2.3413057104457975,0.004705135549710848,768.8748648694809,yes
