Repository: LP404/Summer-Project-Swanepoel-Code

#  Summer Project: 
Swanepoel Method Code that aims to interpret transmittance and reflectance data from a Spectrophotomer and apply the Swanepoel method to said data to obtain the refractive index and thickness of semiconductor samples.

## How to use:
- Put data (.txt) in the *Data* folder. *TransVSlowSam9.txt* is an example of how the txt should be formatted, if you are using a txt output from a Shimadzu UV-2700, you should be good to go.
- Run *code.py* **Note: Code.py is still unfinished, this message will be updated once I am happy with the code**
- A csv output can be found in *CSVout*
- Run *plotter.py* **Note: Also unfinished**

File: CSVout/TransVSlowSamB.csv
λ (nm),TM,Tm,n1,d1 (nm),m,d2 (nm),n2,κ,α (cm^-1),discarded
289.0,0.5633221505736088,0.5524983625297013,2.0236157915395943,1407.9114780104558,20.0,1428.1367105764919,4.215516202835116,-0.002486235846259853,-1081.0713176057518,yes
296.0,0.571361418591261,0.5565805714970539,2.039864225407244,829.1149512631703,11.5,834.3692579148046,2.4826327256835183,0.007408488162200942,3145.1962141320846,yes
312.0,0.5897368883458948,0.5662587276817667,2.0738623783961043,723.8290052798993,10.0,752.2196343647845,2.2755035558556336,0.009350295714958408,3766.002606026341,no
325.0,0.5955213637248717,0.5741003298838623,2.043723664439538,724.6834906046344,9.5,755.3614154697138,2.2518003938154707,0.009509245569904203,3676.821664442133,no
344.0,0.6039975364296591,0.5791445345329155,2.0489410288571848,686.4620932348788,8.0,671.5664241286029,2.007110828754713,0.012809058038476926,4679.167748033069,no
363.0,0.6085316684400307,0.5841887391819687,2.032227956636006,695.0060211409523,7.5,669.8313521152954,1.9855956509028727,0.013433233149009452,4650.330201089474,no
388.0,0.6144865905020224,0.5884978643870623,2.028406414127178,674.3694192040422,7.0,669.4910795696467,1.9808550184948401,0.01408984443320307,4563.355851708639,no
413.0,0.6188716626408214,0.5928138897125805,2.0150294347263205,674.0468243255871,6.5,666.1193017174477,1.9578811845174515,0.014997116552836804,4563.1797760214995,no
447.0,0.6248353607495881,0.5974927501389296,2.005428935226784,649.6283459434428,6.0,668.6848765590156,1.9560578643605158,0.01583582241005689,4451.8750198646385,no
482.0,0.6299488384290988,0.6023036419000608,1.9941389151754632,663.2423100982187,5.5,664.697925461913,1.9334486944145144,0.017026293346417046,4438.977435267101,no
534.0,0.6375460052672289,0.6091851597544885,1.9847430856847283,655.8237124051558,5.0,672.6311378177344,1.9473059276072249,0.017841516681091713,4198.560129903931,no
583.0,0.6438786384953826,0.6156645281610604,1.9724903536485623,612.1744448034689,4.5,665.0222636443442,1.9133921726882228,0.019482780997842574,4199.448484001445,no
664.0,0.6543537292292537,0.6255443728544683,1.9616866396927337,864.6707688827438,5.0,846.2105855296094,2.421369168410482,0.010029680891720029,1898.1428799564799,yes
740.0,0.6543537292292537,0.6348190801104927,1.8992726934487465,809.2769080342332,4.5,876.6513654111731,2.4286624490382245,0.010201453324879683,1732.368152507091,yes

File: CSVout/TransVSlowSamC_Dirty.csv
λ,TM,Tm,n1,d1,m,d2,n2,discarded
274.0,0.5678630004821748,0.5669765146683383,1.978768329226666,22686.485549634213,328.0,22709.07581058855,63.48372892506352,yes
276.0,0.5732760180764491,0.5677140256828652,2.0102436690699474,1022.3674217314118,14.5,995.4017171091383,2.826930336012375,yes
291.0,0.6134180990478505,0.5893361829839994,2.095125117110801,761.6182692302789,11.0,763.9161914144325,2.2611204411733166,no
300.0,0.6204273008279458,0.6022634115169011,2.038329176251404,867.059031870676,11.5,846.2813661787281,2.437008910355496,no
315.0,0.632067859881807,0.6067226976515635,2.061122431240572,672.9945325898204,9.0,687.7320718628146,2.0025855828573422,no
328.0,0.6345686467602007,0.6105763284124102,2.0394280949752486,662.1560664616286,8.5,683.5249565476435,1.969385751324963,no
349.0,0.6386184572520218,0.6144057211657945,2.024303906820018,699.2706497665852,8.0,689.6197726521106,1.9722112689021867,no
368.0,0.6416941067045574,0.6178773632139055,2.010258729149183,685.6234597173258,7.5,686.4787999622654,1.9496071282843968,no
393.0,0.6457410138789462,0.6216845420429293,1.998509931711933,693.6313092128144,7.0,688.262779270624,1.9432497137356433,no
419.0,0.6494394043415591,0.6256377996759446,1.9832930619157365,717.0854599256545,6.5,686.6105802259173,1.9238242803922299,no
454.0,0.6544180068873843,0.6281404958588747,1.9814480215229708,699.3224933088782,6.0,687.3760932437411,1.9241774700893828,no
490.0,0.6583219012629296,0.6307176003902967,1.9777033899991394,704.960194343901,5.5,681.3458513617587,1.9036924676545106,no
541.0,0.6638576625480969,0.6347491726915636,1.9743498734797247,654.0200584819609,5.0,685.03562522901,1.91075626159757,no
593.0,0.6696118924049618,0.6388629897004281,1.9728335915653226,599.5466911199715,3.5,526.0200375930384,1.4660904328819802,yes
676.0,0.67879652852265,0.6497024580002185,1.9502212592835877,922.3306443077796,5.0,866.5683403640161,2.38756235275408,yes
756.0,0.67879652852265,0.660155268958874,1.8846369798344913,834.971007786612,4.5,902.561086405819,2.4031026994288105,yes

File: CSVout/TransVSlowSamD.csv
λ,TM,Tm,n1,d1,m,d2,n2,discarded
274.0,0.5779174599823292,0.5534569560485866,2.1574114870044836,1146.6660570341082,18.0,1143.0364651594512,3.2634830376168393,yes
280.0,0.5902295691685,0.5639837657876685,2.145631780593409,811.6434722703608,12.5,815.6105888383184,2.315934840157935,no
291.0,0.6129184392741189,0.5782190439909677,2.164375882027997,766.3516857573885,11.0,739.4741427724415,2.118087835241586,no
300.0,0.6196354610551567,0.5898191164288649,2.1140809841772468,818.7134893224782,11.5,815.957389007655,2.2828500567271077,no
313.0,0.6293014192278695,0.5944273079244461,2.123791338643862,701.7025954759877,10.0,736.8897177061302,2.0711074427698106,no
326.0,0.6320626454571414,0.5990497003183187,2.0982084884876624,694.8307654419547,8.5,660.3252286900406,1.8335586977364682,yes
342.0,0.6354610777393223,0.6036552876160759,2.076871353176089,712.2861250955552,9.0,741.0184543430962,2.03669926800175,no
359.0,0.6382007334286014,0.608536865163886,2.0522675393335335,762.1062169433326,8.5,743.4459546611948,2.0191643327834115,no
380.0,0.6415850139859461,0.6118290942346706,2.0408880994125203,745.4723239281401,8.0,744.7738072643667,2.011554832594321,no
401.0,0.6448018703899081,0.6151213233054551,2.029279004249638,709.586512678236,7.5,741.0267375017949,1.990049723364283,no
429.0,0.6490910122618573,0.619033203871967,2.016318208924715,707.646556301723,7.0,744.6741260154254,1.9870720928555086,no
458.0,0.6516505118909945,0.6230791103251261,1.9950069768758079,739.0915816997575,6.5,746.1126789295741,1.9698680054714781,no
496.0,0.6550043389912434,0.626959916264786,1.9807636135148146,707.3749343042311,6.0,751.2254313676441,1.9692063098028616,no
535.0,0.6583887211974668,0.6309469896656689,1.9684812900385298,745.5952556565376,5.5,747.403598624604,1.947039504904207,no
593.0,0.6634262239066787,0.6373653665403467,1.9489753244333456,878.0364071259634,6.0,912.7873389147371,2.3543131889376956,yes
648.0,0.6713254919338613,0.6434517584042654,1.9497018523977467,859.4440511181488,5.5,913.9858988226806,2.3582833629493947,yes
738.0,0.6842439967882031,0.6434517584042654,2.00528166537688,872.6712994526483,5.0,920.0702484123317,2.44165701719508,yes
