Repository: LP404/Summer-Project-Swanepoel-Code

#  Summer Project: 
Swanepoel Method Code that aims to interpret transmittance and reflectance data from a Spectrophotomer and apply the Swanepoel method to said data to obtain the refractive index and thickness of semiconductor samples.

## How to use:
- Put data (.txt) in the *Data* folder. *TransVSlowSam9.txt* is an example of how the txt should be formatted, if you are using a txt output from a Shimadzu UV-2700, you should be good to go.
- Run *code.py* **Note: Code.py is still unfinished, this message will be updated once I am happy with the code**
- A csv output can be found in *CSVout*
- Run *plotter.py* **Note: Also unfinished**

File: Misc/GSW1 AlGaO x31 slow.csv
λ (nm),TM,Tm,n1,d1 (nm),m,d2 (nm),n2,κ,α (cm^-1),discarded
307,0.614614887,0.611279947,1.929088853,756.1029303,8,636.5699527,1.98922194,0.010633908,4352.756694,yes
319,0.618529329,0.611841239,1.938762959,638.1151123,7.5,617.0171524,1.937790509,0.0116806,4601.340205,yes
345,0.627031316,0.616976088,1.93972504,646.0663086,7,622.5109101,1.956014245,0.012042584,4386.42226,no
364,0.630624821,0.620721647,1.927041169,621.8242179,6.5,613.8945131,1.916326999,0.012992515,4485.405596,no
397,0.636876536,0.624745886,1.924845389,592.7919198,6,618.7509952,1.9292861,0.013653275,4321.715809,no
426,0.640806369,0.628286924,1.912732921,607.9736492,5.5,612.4744271,1.897698292,0.014874852,4387.861488,no
474,0.64730373,0.63403488,1.898375101,586.2729212,5,624.2180479,1.919566774,0.015594935,4134.42476,no
515,0.652217979,0.638940153,1.888803349,604.9880274,4.5,613.4836644,1.877044725,0.0172885,4218.518421,no
595,0.661806759,0.648133471,1.875538557,692.3394546,4,634.4844234,1.927666212,0.017741865,3747.073195,yes
657,0.668887419,0.655262373,1.86661366,772.4369418,3.5,615.9549908,1.862465737,0.020291198,3881.076341,no
799,0.685096902,0.655262373,1.941551266,778.472537,3,617.2899068,1.941435256,0.022183781,3488.981329,yes
,,,,,,,,,,
,,,,,,620.6044531,,,,

File: Misc/GSW2 AlGaO x15 medium.csv
λ (nm),TM,Tm,n1,d1 (nm),m,d2 (nm),n2,κ,α (cm^-1),discarded
413.0,0.6330428453419279,0.6319716660198391,1.8429287797100349,759.4298833223083,6.0,672.299447293315,1.8753656082861363,0.01342117947077711,4083.6686516129316,yes
431.0,0.6354943414754143,0.6321722460445056,1.8499502793768996,657.1671137514439,6.5,757.182512208815,2.1201923937100933,0.010419698913731033,3037.9999591642654,yes
487.0,0.6431212183351496,0.6365575275652082,1.852503516466146,630.9776067895447,5.0,657.2187254588941,1.8428229443812518,0.01605696771052462,4143.28146187373,no
525.0,0.6475169417638806,0.6395358841821628,1.853977936405986,586.8655957734528,5.5,778.7309501637166,2.185277721519862,0.010978791704242612,2627.8774372069447,yes
613.0,0.657688844637625,0.6485434009539197,1.846041843203086,1033.9053558995674,4.0,664.1236245613777,1.8556886487157411,0.018579273206256883,3808.7117920922874,no
672.0,0.657688844637625,0.6545859519867578,1.8005586225292596,930.044925945116,3.5,653.1306369509164,1.7800080349834515,0.021378622214220336,3997.7930054801286,yes

File: Misc/GSW2 AlGaO x15 slow.csv
λ (nm),TM,Tm,n1,d1 (nm),m,d2 (nm),n2,κ,α (cm^-1),discarded
362.0,0.6199173603278675,0.6198994535892605,1.8602025624234837,795.3780947753721,7.0,681.1086198856453,1.9493915235705832,0.011794187161530117,4094.2024024006705,yes
365.0,0.6204296464364357,0.6199104733624381,1.862297676417122,619.0948518582175,6.5,636.9819470978606,1.825150508946807,0.013599120472906826,4681.961312105933,yes
412.0,0.6284554621373376,0.6253260341000495,1.858140297447899,694.8604688739433,6.0,665.1812038615219,1.9016952826623843,0.013754923453137355,4195.375385540414,yes
431.0,0.6309363926711411,0.6275185408099125,1.8509530880647427,650.049284960902,5.5,640.3457805833609,1.8236119205304135,0.015480368831656242,4513.504686440061,no
488.0,0.6383791842725515,0.6322836158936573,1.8497544066675595,649.0750688067751,5.0,659.5470164052217,1.8770778680000881,0.016123661714821887,4151.965343627167,no
525.0,0.6427677824053751,0.6353767348076671,1.8508256972274162,614.7963518064714,4.5,638.2286574957018,1.8174575668648394,0.018232790524981588,4364.190534683714,yes
611.0,0.6529604260428732,0.6440931462237167,1.8453137392406578,944.0518560510619,4.0,662.2180142130466,1.8801550448328752,0.018786024764915407,3863.701302233333,yes
665.0,0.6529604260428732,0.649566241764027,1.8035497222612211,836.791874575077,3.5,645.2552905172668,1.7905322695779529,0.021881955859919665,4134.988978989458,yes

File: Misc/GSW3 AlGaO x0 slow.csv
λ (nm),TM,Tm,n1,d1 (nm),m,d2 (nm),n2,κ,α (cm^-1),discarded
322.0,0.6050937952344463,0.6015779833322877,1.914689262585442,1062.8810312625742,9.0,756.7807624530088,2.007171248141672,0.009886108712249481,3858.152360620251,yes
333.0,0.6091254221582549,0.6022139298644592,1.929613244181892,832.7234197410882,8.5,733.4371300918547,1.9604203650327825,0.010745501544941615,4055.013659186349,yes
355.0,0.6171667252240729,0.6059485935234674,1.9439162460383306,764.146560264125,8.0,730.4841465746977,1.9670001189518114,0.011170521500640055,3954.1665671186056,yes
373.0,0.6207717607338129,0.6090104060409983,1.9374347004928154,746.8850781372902,7.5,721.9598160620366,1.937564377735103,0.011912600773568307,4013.355396824695,no
401.0,0.6263898416561108,0.6130971288552582,1.9334197638892807,729.8893332131983,7.0,725.9158234612796,1.944144131654132,0.012427974799504566,3894.626865747893,no
425.0,0.6301880165818747,0.6166000341246238,1.9230178464016576,740.4488232765898,6.5,718.2720652252858,1.913323179086049,0.013357653772255975,3949.5818315402694,no
464.0,0.636360050836241,0.6207538500822677,1.9193175854527984,753.8647300882184,6.0,725.2577741956158,1.928214201113325,0.014009020298972783,3794.020280624412,no
498.0,0.6411244434773034,0.6243751255325213,1.9170419160937,736.1442623128196,5.5,714.3818757967431,1.8970469457073984,0.015255551889083238,3849.5365253977347,yes
552.0,0.6486841705426928,0.6299105931139136,1.9172126658092266,717.9067790671241,5.0,719.7949526468013,1.9115916648968307,0.016097131792698886,3664.5384770876462,no
604.0,0.6552070053652597,0.6352370204534318,1.9148413072860693,645.1563171635178,4.5,709.7193876218021,1.882502226517966,0.01764932689049915,3671.986470198471,yes
689.0,0.6658759437379922,0.644023496641537,1.9131753038088182,946.5221753084982,4.0,720.2685489702005,1.9088212421940818,0.018464182956020574,3367.601830430892,no
774.0,0.6658759437379922,0.6528099728296421,1.8539320844260945,882.5156158190988,3.5,730.6092878905544,1.8762687754367806,0.020420961439180697,3315.4698933628174,yes

File: Misc/TransVSlowSam7.csv
λ (nm),TM,Tm,n1,d1 (nm),m,d2 (nm),n2,κ,α (cm^-1),discarded
286.0,0.5830278230923054,0.5675789253889227,2.05888727607793,1050.183382567937,9.0,625.094931108451,2.1613913875853186,0.011100297126927358,4877.288378548094,yes
296.0,0.5927170337043177,0.5713586516889382,2.078810150698707,705.5503389017402,8.5,605.153866300477,2.112688706746178,0.011865605639606407,5037.418852402852,yes
313.0,0.6091886917447388,0.5794322666502664,2.1042361607733207,596.5625348968128,8.0,594.9902503053088,2.102612290020838,0.012111975120497668,4862.733809459146,no
328.0,0.6138587624468145,0.5865739449022774,2.0711037197175153,594.8979419953914,7.5,593.886239636402,2.0656654286945937,0.012658402464814927,4849.700510932379,no
350.0,0.6207235793266348,0.5922580564604683,2.059632447401427,583.3775932534462,7.0,594.7663145167205,2.0572684147568108,0.013172882551137065,4729.5806913432425,no
372.0,0.6249078396023701,0.597942168018659,2.0362760353826728,592.5022031699784,6.5,593.7308984598424,2.030397970155905,0.013939646480724755,4708.891502955237,no
402.0,0.6306046662629761,0.6034193479512975,2.0210896959528197,591.1643432956567,6.0,596.707806890008,2.0253597617932355,0.014650445769296902,4579.6749055362,no
432.0,0.6353138600450924,0.6088892298427199,2.0001520475420937,582.6738943123603,5.5,593.9548453128277,1.995130511617217,0.01576368478082446,4585.470027865125,no
475.0,0.6420560701968366,0.6149190204129054,1.9863539615083703,534.5276561331685,5.0,597.8289987642748,1.994290810223439,0.016713778104288014,4421.7164215714665,no
521.0,0.6469048987719673,0.6213753015213264,1.9651435750574129,596.0319672079419,4.5,596.5212999593437,1.968679917713201,0.018154547163817054,4378.824721619736,no
596.0,0.6548105975357674,0.6317102213703941,1.9348499410023505,745.7215669717375,4.0,616.0684478624133,2.0018481227674436,0.01866656668502246,3935.754950698694,yes
659.0,0.665039244254518,0.640391554043611,1.9328387533301856,733.492785248816,3.5,596.6612569274117,1.936771264749626,0.021157843742736732,4034.5569935042486,no
786.0,0.6856588971637453,0.640391554043611,2.024658171019833,757.0832308902092,3.0,582.320520508472,1.980015886529208,0.02357547919521873,3769.1884093922736,yes

File: Misc/TransVSlowSam7Halved.csv
λ (nm),TM,Tm,n1,d1 (nm),m,d2 (nm),n2,κ,α (cm^-1),discarded
286.0,0.2915139115461527,0.28378946269446137,2.164736842129934,1707.3077877774576,9.0,594.5295404746248,2.2726228448264316,0.037164102996886474,16329.29691640181,yes
296.0,0.29635851685215886,0.2856793258444691,2.21544897015617,729.7637002593598,8.5,567.8307272910564,2.221413783054896,0.04031910454664434,17117.05441122388,yes
313.0,0.3045943458723694,0.2897161333251332,2.277435326201665,538.4828149151448,9.0,618.4588356013226,2.4871711553520037,0.036179832610702754,14525.533078324881,no
328.0,0.30692938122340724,0.2932869724511387,2.2302266878795995,547.234461677137,8.5,625.0485690875456,2.461566624466236,0.03738798421206918,14324.123967459476,yes
350.0,0.3103617896633174,0.2961290282302341,2.2216657620248808,531.0164933713013,8.0,630.1577959791781,2.472161602763795,0.039073751946961915,14029.00709311605,yes
372.0,0.31245391980118503,0.2989710840093295,2.189512563710252,545.982197687284,6.5,552.1776947245654,2.134888126958163,0.05084125514972001,17174.463836305873,no
402.0,0.31530233313148803,0.30170967397564874,2.1732225018252618,547.5815024864448,6.0,554.9362750418312,2.1295906378093834,0.054305257451202515,16975.621677611958,no
432.0,0.3176569300225462,0.30444461492135994,2.1470424567116884,536.6332979596644,5.5,553.3192863915166,2.0978057029167063,0.05851671975111431,17021.823785395693,no
475.0,0.3210280350984183,0.3074595102064527,2.1341370201929712,482.4197900300218,5.0,556.4310017416899,2.0969227880585763,0.06342877083808465,16780.409304518507,no
521.0,0.32345244938598366,0.3106876507606632,2.1039390529604596,549.7283644337183,4.5,557.1691814696453,2.0699938848856134,0.06929168676494059,16712.95616856679,no
596.0,0.3274052987678837,0.31585511068519706,2.0600610764373553,803.356968468907,4.0,578.6236212284688,2.1048690217817456,0.07470134654571055,15750.416209481176,no
659.0,0.332519622127259,0.3201957770218055,2.0618334783794086,688.7219495046369,3.5,559.332270085385,2.0364431202766764,0.08544406434071876,16293.198471966958,no
786.0,0.34282944858187264,0.3201957770218055,2.2275947310856976,739.1888432757364,3.0,529.2704204886372,2.0819132354703673,0.10502359587541543,16790.908766197885,yes

File: Misc/TransVSlowSam7Subtracted.csv
λ (nm),TM,Tm,n1,d1 (nm),m,d2 (nm),n2,κ,α (cm^-1),discarded
286.0,0.3326132378535504,0.31710743259753055,2.2757057547328308,2585.2683108486945,9.0,565.5388432021145,2.4378071939847303,0.0328448324334849,14431.480319080269,yes
296.0,0.3422985897377114,0.32093431460785693,2.348674148260922,690.4726135658697,8.5,535.6213423354138,2.3828760295515083,0.035608632211077275,15117.27261604071,yes
313.0,0.358763687940785,0.3290075778224298,2.430009806406986,480.01789837604423,9.0,579.6272905098308,2.6679498311790932,0.030681370246646494,12318.002219671958,yes
328.0,0.3634337601829593,0.33614894492978453,2.365066395183023,498.66047657128337,7.5,520.0699661139176,2.32983904320219,0.038758133267682335,14849.056919585973,no
350.0,0.3702985793266628,0.34183305647422224,2.3526936226433777,484.5250992746549,7.0,520.6797809158197,2.320368152782669,0.040560833075342036,14562.927452911592,no
372.0,0.3744828396023865,0.3475171680186599,2.309332116859136,504.12558622218626,6.5,523.5279894016847,2.2900613034402015,0.04252050782688531,14363.668281274213,no
402.0,0.3801796662629766,0.3529943479512985,2.287397484567901,508.8690475748299,6.0,527.2367431267935,2.2843787691884887,0.04485691957042585,14022.106366678414,no
432.0,0.3848888600450932,0.3584642298427211,2.253340374763574,499.3943428773821,5.5,527.2172874125365,2.2502835636782126,0.04786801923863646,13924.24236870326,no
475.0,0.39163107019683774,0.3644940204129065,2.2360494056378655,446.25364496605,5.0,531.0705555100418,2.2493364746362605,0.051167974068332026,13536.752120601679,no
521.0,0.39647989877196843,0.37095030152132746,2.195938360387417,513.7978887430276,4.5,533.8264594062588,2.2204502588567214,0.05522022509310897,13318.95996023692,no
596.0,0.4043855975357685,0.38128522137038856,2.137871909610159,809.3998789952881,4.0,557.5638066255154,2.2578602760138295,0.05788950989710716,12205.722081386944,yes
659.0,0.4146142442545158,0.38996655404359987,2.1362853084958147,639.2496252388394,3.5,539.8389416496141,2.184460875262541,0.06540875013012067,12472.694924994083,no
786.0,0.43523389716373656,0.38996655404359987,2.333863336009337,701.7232424894275,3.0,505.1709677293989,2.233235960923075,0.07933700084975834,12684.20045941211,yes
